Repository: AMGrobelnik/ai-invention-e82757-interaction-stratified-oblique-tree-ense

# AI Invention Research Repository

This repository contains artifacts from an AI-generated research project.

## Research Paper

## Quick Start - Interactive Demos

Click the badges below to open notebooks directly in Google Colab:

### Jupyter Notebooks

| Folder | Description | Open in Colab |
|--------|-------------|---------------|
| `all_output_files_verified_and_under_size_limits` | All 4 required files verified present and correct:... | [![Open In Colab](https://colab.research.google.com/assets/colab-badge.svg)](https://colab.research.google.com/github/AMGrobelnik/ai-invention-e82757-interaction-stratified-oblique-tree-ense/blob/main/all_output_files_verified_and_under_size_limits/demo/data_demo.ipynb) |

## Repository Structure

Each artifact has its own folder with source code and demos:

```
.
├── <artifact_id>/
│   ├── src/                     # Full workspace from execution
│   │   ├── method.py            # Main implementation
│   │   ├── method_out.json      # Full output data
│   │   ├── mini_method_out.json # Mini version (3 examples)
│   │   └── ...                  # All execution artifacts
│   └── demo/                    # Self-contained demos
│       └── method_demo.ipynb    # Colab-ready notebook (code + data inlined)
├── <another_artifact>/
│   ├── src/
│   └── demo/
├── paper/                       # LaTeX paper and PDF
├── figures/                     # Visualizations
└── README.md
```

## Running Notebooks

### Option 1: Google Colab (Recommended)

Click the "Open in Colab" badges above to run notebooks directly in your browser.
No installation required!

### Option 2: Local Jupyter

```bash

# Clone the repo
git clone https://github.com/AMGrobelnik/ai-invention-e82757-interaction-stratified-oblique-tree-ense.git
cd ai-invention-e82757-interaction-stratified-oblique-tree-ense

# Run any artifact's demo notebook
jupyter notebook exp_001/demo/
```

## Source Code

The original source files are in each artifact's `src/` folder.
These files may have external dependencies - use the demo notebooks for a self-contained experience.

---
*Generated by AI Inventor Pipeline - Automated Research Generation*

File: all_output_files_verified_and_under_size_limits/src/temp/datasets/full_foundry-ml_dataset_concrete_compressive_strength_train.json (part 1 of 11)
[
{"Cement (component 1)(kg in a m^3 mixture)": 540.0, "Blast Furnace Slag (component 2)(kg in a m^3 mixture)": 0.0, "Fly Ash (component 3)(kg in a m^3 mixture)": 0.0, "Water  (component 4)(kg in a m^3 mixture)": 162.0, "Superplasticizer (component 5)(kg in a m^3 mixture)": 2.5, "Coarse Aggregate  (component 6)(kg in a m^3 mixture)": 1040.0, "Age (day)": 28, "Concrete compressive strength(MPa, megapascals) ": 79.99},
{"Cement (component 1)(kg in a m^3 mixture)": 540.0, "Blast Furnace Slag (component 2)(kg in a m^3 mixture)": 0.0, "Fly Ash (component 3)(kg in a m^3 mixture)": 0.0, "Water  (component 4)(kg in a m^3 mixture)": 162.0, "Superplasticizer (component 5)(kg in a m^3 mixture)": 2.5, "Coarse Aggregate  (component 6)(kg in a m^3 mixture)": 1055.0, "Age (day)": 28, "Concrete compressive strength(MPa, megapascals) ": 61.89},
{"Cement (component 1)(kg in a m^3 mixture)": 332.5, "Blast Furnace Slag (component 2)(kg in a m^3 mixture)": 142.5, "Fly Ash (component 3)(kg in a m^3 mixture)": 0.0, "Water  (component 4)(kg in a m^3 mixture)": 228.0, "Superplasticizer (component 5)(kg in a m^3 mixture)": 0.0, "Coarse Aggregate  (component 6)(kg in a m^3 mixture)": 932.0, "Age (day)": 270, "Concrete compressive strength(MPa, megapascals) ": 40.27},
{"Cement (component 1)(kg in a m^3 mixture)": 332.5, "Blast Furnace Slag (component 2)(kg in a m^3 mixture)": 142.5, "Fly Ash (component 3)(kg in a m^3 mixture)": 0.0, "Water  (component 4)(kg in a m^3 mixture)": 228.0, "Superplasticizer (component 5)(kg in a m^3 mixture)": 0.0, "Coarse Aggregate  (component 6)(kg in a m^3 mixture)": 932.0, "Age (day)": 365, "Concrete compressive strength(MPa, megapascals) ": 41.05},
{"Cement (component 1)(kg in a m^3 mixture)": 198.6, "Blast Furnace Slag (component 2)(kg in a m^3 mixture)": 132.4, "Fly Ash (component 3)(kg in a m^3 mixture)": 0.0, "Water  (component 4)(kg in a m^3 mixture)": 192.0, "Superplasticizer (component 5)(kg in a m^3 mixture)": 0.0, "Coarse Aggregate  (component 6)(kg in a m^3 mixture)": 978.4, "Age (day)": 360, "Concrete compressive strength(MPa, megapascals) ": 44.3},
{"Cement (component 1)(kg in a m^3 mixture)": 266.0, "Blast Furnace Slag (component 2)(kg in a m^3 mixture)": 114.0, "Fly Ash (component 3)(kg in a m^3 mixture)": 0.0, "Water  (component 4)(kg in a m^3 mixture)": 228.0, "Superplasticizer (component 5)(kg in a m^3 mixture)": 0.0, "Coarse Aggregate  (component 6)(kg in a m^3 mixture)": 932.0, "Age (day)": 90, "Concrete compressive strength(MPa, megapascals) ": 47.03},
{"Cement (component 1)(kg in a m^3 mixture)": 380.0, "Blast Furnace Slag (component 2)(kg in a m^3 mixture)": 95.0, "Fly Ash (component 3)(kg in a m^3 mixture)": 0.0, "Water  (component 4)(kg in a m^3 mixture)": 228.0, "Superplasticizer (component 5)(kg in a m^3 mixture)": 0.0, "Coarse Aggregate  (component 6)(kg in a m^3 mixture)": 932.0, "Age (day)": 365, "Concrete compressive strength(MPa, megapascals) ": 43.7},
{"Cement (component 1)(kg in a m^3 mixture)": 380.0, "Blast Furnace Slag (component 2)(kg in a m^3 mixture)": 95.0, "Fly Ash (component 3)(kg in a m^3 mixture)": 0.0, "Water  (component 4)(kg in a m^3 mixture)": 228.0, "Superplasticizer (component 5)(kg in a m^3 mixture)": 0.0, "Coarse Aggregate  (component 6)(kg in a m^3 mixture)": 932.0, "Age (day)": 28, "Concrete compressive strength(MPa, megapascals) ": 36.45},
{"Cement (component 1)(kg in a m^3 mixture)": 266.0, "Blast Furnace Slag (component 2)(kg in a m^3 mixture)": 114.0, "Fly Ash (component 3)(kg in a m^3 mixture)": 0.0, "Water  (component 4)(kg in a m^3 mixture)": 228.0, "Superplasticizer (component 5)(kg in a m^3 mixture)": 0.0, "Coarse Aggregate  (component 6)(kg in a m^3 mixture)": 932.0, "Age (day)": 28, "Concrete compressive strength(MPa, megapascals) ": 45.85},
{"Cement (component 1)(kg in a m^3 mixture)": 475.0, "Blast Furnace Slag (component 2)(kg in a m^3 mixture)": 0.0, "Fly Ash (component 3)(kg in a m^3 mixture)": 0.0, "Water  (component 4)(kg in a m^3 mixture)": 228.0, "Superplasticizer (component 5)(kg in a m^3 mixture)": 0.0, "Coarse Aggregate  (component 6)(kg in a m^3 mixture)": 932.0, "Age (day)": 28, "Concrete compressive strength(MPa, megapascals) ": 39.29},
{"Cement (component 1)(kg in a m^3 mixture)": 198.6, "Blast Furnace Slag (component 2)(kg in a m^3 mixture)": 132.4, "Fly Ash (component 3)(kg in a m^3 mixture)": 0.0, "Water  (component 4)(kg in a m^3 mixture)": 192.0, "Superplasticizer (component 5)(kg in a m^3 mixture)": 0.0, "Coarse Aggregate  (component 6)(kg in a m^3 mixture)": 978.4, "Age (day)": 90, "Concrete compressive strength(MPa, megapascals) ": 38.07},
{"Cement (component 1)(kg in a m^3 mixture)": 198.6, "Blast Furnace Slag (component 2)(kg in a m^3 mixture)": 132.4, "Fly Ash (component 3)(kg in a m^3 mixture)": 0.0, "Water  (component 4)(kg in a m^3 mixture)": 192.0, "Superplasticizer (component 5)(kg in a m^3 mixture)": 0.0, "Coarse Aggregate  (component 6)(kg in a m^3 mixture)": 978.4, "Age (day)": 28, "Concrete compressive strength(MPa, megapascals) ": 28.02},
{"Cement (component 1)(kg in a m^3 mixture)": 427.5, "Blast Furnace Slag (component 2)(kg in a m^3 mixture)": 47.5, "Fly Ash (component 3)(kg in a m^3 mixture)": 0.0, "Water  (component 4)(kg in a m^3 mixture)": 228.0, "Superplasticizer (component 5)(kg in a m^3 mixture)": 0.0, "Coarse Aggregate  (component 6)(kg in a m^3 mixture)": 932.0, "Age (day)": 270, "Concrete compressive strength(MPa, megapascals) ": 43.01},
{"Cement (component 1)(kg in a m^3 mixture)": 190.0, "Blast Furnace Slag (component 2)(kg in a m^3 mixture)": 190.0, "Fly Ash (component 3)(kg in a m^3 mixture)": 0.0, "Water  (component 4)(kg in a m^3 mixture)": 228.0, "Superplasticizer (component 5)(kg in a m^3 mixture)": 0.0, "Coarse Aggregate  (component 6)(kg in a m^3 mixture)": 932.0, "Age (day)": 90, "Concrete compressive strength(MPa, megapascals) ": 42.33},
{"Cement (component 1)(kg in a m^3 mixture)": 304.0, "Blast Furnace Slag (component 2)(kg in a m^3 mixture)": 76.0, "Fly Ash (component 3)(kg in a m^3 mixture)": 0.0, "Water  (component 4)(kg in a m^3 mixture)": 228.0, "Superplasticizer (component 5)(kg in a m^3 mixture)": 0.0, "Coarse Aggregate  (component 6)(kg in a m^3 mixture)": 932.0, "Age (day)": 28, "Concrete compressive strength(MPa, megapascals) ": 47.81},
{"Cement (component 1)(kg in a m^3 mixture)": 380.0, "Blast Furnace Slag (component 2)(kg in a m^3 mixture)": 0.0, "Fly Ash (component 3)(kg in a m^3 mixture)": 0.0, "Water  (component 4)(kg in a m^3 mixture)": 228.0, "Superplasticizer (component 5)(kg in a m^3 mixture)": 0.0, "Coarse Aggregate  (component 6)(kg in a m^3 mixture)": 932.0, "Age (day)": 90, "Concrete compressive strength(MPa, megapascals) ": 52.91},
{"Cement (component 1)(kg in a m^3 mixture)": 139.6, "Blast Furnace Slag (component 2)(kg in a m^3 mixture)": 209.4, "Fly Ash (component 3)(kg in a m^3 mixture)": 0.0, "Water  (component 4)(kg in a m^3 mixture)": 192.0, "Superplasticizer (component 5)(kg in a m^3 mixture)": 0.0, "Coarse Aggregate  (component 6)(kg in a m^3 mixture)": 1047.0, "Age (day)": 90, "Concrete compressive strength(MPa, megapascals) ": 39.36},
{"Cement (component 1)(kg in a m^3 mixture)": 342.0, "Blast Furnace Slag (component 2)(kg in a m^3 mixture)": 38.0, "Fly Ash (component 3)(kg in a m^3 mixture)": 0.0, "Water  (component 4)(kg in a m^3 mixture)": 228.0, "Superplasticizer (component 5)(kg in a m^3 mixture)": 0.0, "Coarse Aggregate  (component 6)(kg in a m^3 mixture)": 932.0, "Age (day)": 365, "Concrete compressive strength(MPa, megapascals) ": 56.14},
{"Cement (component 1)(kg in a m^3 mixture)": 380.0, "Blast Furnace Slag (component 2)(kg in a m^3 mixture)": 95.0, "Fly Ash (component 3)(kg in a m^3 mixture)": 0.0, "Water  (component 4)(kg in a m^3 mixture)": 228.0, "Superplasticizer (component 5)(kg in a m^3 mixture)": 0.0, "Coarse Aggregate  (component 6)(kg in a m^3 mixture)": 932.0, "Age (day)": 90, "Concrete compressive strength(MPa, megapascals) ": 40.56},
{"Cement (component 1)(kg in a m^3 mixture)": 475.0, "Blast Furnace Slag (component 2)(kg in a m^3 mixture)": 0.0, "Fly Ash (component 3)(kg in a m^3 mixture)": 0.0, "Water  (component 4)(kg in a m^3 mixture)": 228.0, "Superplasticizer (component 5)(kg in a m^3 mixture)": 0.0, "Coarse Aggregate  (component 6)(kg in a m^3 mixture)": 932.0, "Age (day)": 180, "Concrete compressive strength(MPa, megapascals) ": 42.62},
{"Cement (component 1)(kg in a m^3 mixture)": 427.5, "Blast Furnace Slag (component 2)(kg in a m^3 mixture)": 47.5, "Fly Ash (component 3)(kg in a m^3 mixture)": 0.0, "Water  (component 4)(kg in a m^3 mixture)": 228.0, "Superplasticizer (component 5)(kg in a m^3 mixture)": 0.0, "Coarse Aggregate  (component 6)(kg in a m^3 mixture)": 932.0, "Age (day)": 180, "Concrete compressive strength(MPa, megapascals) ": 41.84},
{"Cement (component 1)(kg in a m^3 mixture)": 139.6, "Blast Furnace Slag (component 2)(kg in a m^3 mixture)": 209.4, "Fly Ash (component 3)(kg in a m^3 mixture)": 0.0, "Water  (component 4)(kg in a m^3 mixture)": 192.0, "Superplasticizer (component 5)(kg in a m^3 mixture)": 0.0, "Coarse Aggregate  (component 6)(kg in a m^3 mixture)": 1047.0, "Age (day)": 28, "Concrete compressive strength(MPa, megapascals) ": 28.24},
{"Cement (component 1)(kg in a m^3 mixture)": 139.6, "Blast Furnace Slag (component 2)(kg in a m^3 mixture)": 209.4, "Fly Ash (component 3)(kg in a m^3 mixture)": 0.0, "Water  (component 4)(kg in a m^3 mixture)": 192.0, "Superplasticizer (component 5)(kg in a m^3 mixture)": 0.0, "Coarse Aggregate  (component 6)(kg in a m^3 mixture)": 1047.0, "Age (day)": 3, "Concrete compressive strength(MPa, megapascals) ": 8.06},
{"Cement (component 1)(kg in a m^3 mixture)": 139.6, "Blast Furnace Slag (component 2)(kg in a m^3 mixture)": 209.4, "Fly Ash (component 3)(kg in a m^3 mixture)": 0.0, "Water  (component 4)(kg in a m^3 mixture)": 192.0, "Superplasticizer (component 5)(kg in a m^3 mixture)": 0.0, "Coarse Aggregate  (component 6)(kg in a m^3 mixture)": 1047.0, "Age (day)": 180, "Concrete compressive strength(MPa, megapascals) ": 44.21},
{"Cement (component 1)(kg in a m^3 mixture)": 380.0, "Blast Furnace Slag (component 2)(kg in a m^3 mixture)": 0.0, "Fly Ash (component 3)(kg in a m^3 mixture)": 0.0, "Water  (component 4)(kg in a m^3 mixture)": 228.0, "Superplasticizer (component 5)(kg in a m^3 mixture)": 0.0, "Coarse Aggregate  (component 6)(kg in a m^3 mixture)": 932.0, "Age (day)": 365, "Concrete compressive strength(MPa, megapascals) ": 52.52},
{"Cement (component 1)(kg in a m^3 mixture)": 380.0, "Blast Furnace Slag (component 2)(kg in a m^3 mixture)": 0.0, "Fly Ash (component 3)(kg in a m^3 mixture)": 0.0, "Water  (component 4)(kg in a m^3 mixture)": 228.0, "Superplasticizer (component 5)(kg in a m^3 mixture)": 0.0, "Coarse Aggregate  (component 6)(kg in a m^3 mixture)": 932.0, "Age (day)": 270, "Concrete compressive strength(MPa, megapascals) ": 53.3},
{"Cement (component 1)(kg in a m^3 mixture)": 380.0, "Blast Furnace Slag (component 2)(kg in a m^3 mixture)": 95.0, "Fly Ash (component 3)(kg in a m^3 mixture)": 0.0, "Water  (component 4)(kg in a m^3 mixture)": 228.0, "Superplasticizer (component 5)(kg in a m^3 mixture)": 0.0, "Coarse Aggregate  (component 6)(kg in a m^3 mixture)": 932.0, "Age (day)": 270, "Concrete compressive strength(MPa, megapascals) ": 41.15},
{"Cement (component 1)(kg in a m^3 mixture)": 342.0, "Blast Furnace Slag (component 2)(kg in a m^3 mixture)": 38.0, "Fly Ash (component 3)(kg in a m^3 mixture)": 0.0, "Water  (component 4)(kg in a m^3 mixture)": 228.0, "Superplasticizer (component 5)(kg in a m^3 mixture)": 0.0, "Coarse Aggregate  (component 6)(kg in a m^3 mixture)": 932.0, "Age (day)": 180, "Concrete compressive strength(MPa, megapascals) ": 52.12},
{"Cement (component 1)(kg in a m^3 mixture)": 427.5, "Blast Furnace Slag (component 2)(kg in a m^3 mixture)": 47.5, "Fly Ash (component 3)(kg in a m^3 mixture)": 0.0, "Water  (component 4)(kg in a m^3 mixture)": 228.0, "Superplasticizer (component 5)(kg in a m^3 mixture)": 0.0, "Coarse Aggregate  (component 6)(kg in a m^3 mixture)": 932.0, "Age (day)": 28, "Concrete compressive strength(MPa, megapascals) ": 37.43},
{"Cement (component 1)(kg in a m^3 mixture)": 475.0, "Blast Furnace Slag (component 2)(kg in a m^3 mixture)": 0.0, "Fly Ash (component 3)(kg in a m^3 mixture)": 0.0, "Water  (component 4)(kg in a m^3 mixture)": 228.0, "Superplasticizer (component 5)(kg in a m^3 mixture)": 0.0, "Coarse Aggregate  (component 6)(kg in a m^3 mixture)": 932.0, "Age (day)": 7, "Concrete compressive strength(MPa, megapascals) ": 38.6},
{"Cement (component 1)(kg in a m^3 mixture)": 304.0, "Blast Furnace Slag (component 2)(kg in a m^3 mixture)": 76.0, "Fly Ash (component 3)(kg in a m^3 mixture)": 0.0, "Water  (component 4)(kg in a m^3 mixture)": 228.0, "Superplasticizer (component 5)(kg in a m^3 mixture)": 0.0, "Coarse Aggregate  (component 6)(kg in a m^3 mixture)": 932.0, "Age (day)": 365, "Concrete compressive strength(MPa, megapascals) ": 55.26},
{"Cement (component 1)(kg in a m^3 mixture)": 266.0, "Blast Furnace Slag (component 2)(kg in a m^3 mixture)": 114.0, "Fly Ash (component 3)(kg in a m^3 mixture)": 0.0, "Water  (component 4)(kg in a m^3 mixture)": 228.0, "Superplasticizer (component 5)(kg in a m^3 mixture)": 0.0, "Coarse Aggregate  (component 6)(kg in a m^3 mixture)": 932.0, "Age (day)": 365, "Concrete compressive strength(MPa, megapascals) ": 52.91},
{"Cement (component 1)(kg in a m^3 mixture)": 198.6, "Blast Furnace Slag (component 2)(kg in a m^3 mixture)": 132.4, "Fly Ash (component 3)(kg in a m^3 mixture)": 0.0, "Water  (component 4)(kg in a m^3 mixture)": 192.0, "Superplasticizer (component 5)(kg in a m^3 mixture)": 0.0, "Coarse Aggregate  (component 6)(kg in a m^3 mixture)": 978.4, "Age (day)": 180, "Concrete compressive strength(MPa, megapascals) ": 41.72},
{"Cement (component 1)(kg in a m^3 mixture)": 475.0, "Blast Furnace Slag (component 2)(kg in a m^3 mixture)": 0.0, "Fly Ash (component 3)(kg in a m^3 mixture)": 0.0, "Water  (component 4)(kg in a m^3 mixture)": 228.0, "Superplasticizer (component 5)(kg in a m^3 mixture)": 0.0, "Coarse Aggregate  (component 6)(kg in a m^3 mixture)": 932.0, "Age (day)": 270, "Concrete compressive strength(MPa, megapascals) ": 42.13},
{"Cement (component 1)(kg in a m^3 mixture)": 190.0, "Blast Furnace Slag (component 2)(kg in a m^3 mixture)": 190.0, "Fly Ash (component 3)(kg in a m^3 mixture)": 0.0, "Water  (component 4)(kg in a m^3 mixture)": 228.0, "Superplasticizer (component 5)(kg in a m^3 mixture)": 0.0, "Coarse Aggregate  (component 6)(kg in a m^3 mixture)": 932.0, "Age (day)": 365, "Concrete compressive strength(MPa, megapascals) ": 53.69},
{"Cement (component 1)(kg in a m^3 mixture)": 237.5, "Blast Furnace Slag (component 2)(kg in a m^3 mixture)": 237.5, "Fly Ash (component 3)(kg in a m^3 mixture)": 0.0, "Water  (component 4)(kg in a m^3 mixture)": 228.0, "Superplasticizer (component 5)(kg in a m^3 mixture)": 0.0, "Coarse Aggregate  (component 6)(kg in a m^3 mixture)": 932.0, "Age (day)": 270, "Concrete compressive strength(MPa, megapascals) ": 38.41},
{"Cement (component 1)(kg in a m^3 mixture)": 237.5, "Blast Furnace Slag (component 2)(kg in a m^3 mixture)": 237.5, "Fly Ash (component 3)(kg in a m^3 mixture)": 0.0, "Water  (component 4)(kg in a m^3 mixture)": 228.0, "Superplasticizer (component 5)(kg in a m^3 mixture)": 0.0, "Coarse Aggregate  (component 6)(kg in a m^3 mixture)": 932.0, "Age (day)": 28, "Concrete compressive strength(MPa, megapascals) ": 30.08},
{"Cement (component 1)(kg in a m^3 mixture)": 332.5, "Blast Furnace Slag (component 2)(kg in a m^3 mixture)": 142.5, "Fly Ash (component 3)(kg in a m^3 mixture)": 0.0, "Water  (component 4)(kg in a m^3 mixture)": 228.0, "Superplasticizer (component 5)(kg in a m^3 mixture)": 0.0, "Coarse Aggregate  (component 6)(kg in a m^3 mixture)": 932.0, "Age (day)": 90, "Concrete compressive strength(MPa, megapascals) ": 37.72},
{"Cement (component 1)(kg in a m^3 mixture)": 475.0, "Blast Furnace Slag (component 2)(kg in a m^3 mixture)": 0.0, "Fly Ash (component 3)(kg in a m^3 mixture)": 0.0, "Water  (component 4)(kg in a m^3 mixture)": 228.0, "Superplasticizer (component 5)(kg in a m^3 mixture)": 0.0, "Coarse Aggregate  (component 6)(kg in a m^3 mixture)": 932.0, "Age (day)": 90, "Concrete compressive strength(MPa, megapascals) ": 42.23},
{"Cement (component 1)(kg in a m^3 mixture)": 237.5, "Blast Furnace Slag (component 2)(kg in a m^3 mixture)": 237.5, "Fly Ash (component 3)(kg in a m^3 mixture)": 0.0, "Water  (component 4)(kg in a m^3 mixture)": 228.0, "Superplasticizer (component 5)(kg in a m^3 mixture)": 0.0, "Coarse Aggregate  (component 6)(kg in a m^3 mixture)": 932.0, "Age (day)": 180, "Concrete compressive strength(MPa, megapascals) ": 36.25},
{"Cement (component 1)(kg in a m^3 mixture)": 342.0, "Blast Furnace Slag (component 2)(kg in a m^3 mixture)": 38.0, "Fly Ash (component 3)(kg in a m^3 mixture)": 0.0, "Water  (component 4)(kg in a m^3 mixture)": 228.0, "Superplasticizer (component 5)(kg in a m^3 mixture)": 0.0, "Coarse Aggregate  (component 6)(kg in a m^3 mixture)": 932.0, "Age (day)": 90, "Concrete compressive strength(MPa, megapascals) ": 50.46},
{"Cement (component 1)(kg in a m^3 mixture)": 427.5, "Blast Furnace Slag (component 2)(kg in a m^3 mixture)": 47.5, "Fly Ash (component 3)(kg in a m^3 mixture)": 0.0, "Water  (component 4)(kg in a m^3 mixture)": 228.0, "Superplasticizer (component 5)(kg in a m^3 mixture)": 0.0, "Coarse Aggregate  (component 6)(kg in a m^3 mixture)": 932.0, "Age (day)": 365, "Concrete compressive strength(MPa, megapascals) ": 43.7},
{"Cement (component 1)(kg in a m^3 mixture)": 237.5, "Blast Furnace Slag (component 2)(kg in a m^3 mixture)": 237.5, "Fly Ash (component 3)(kg in a m^3 mixture)": 0.0, "Water  (component 4)(kg in a m^3 mixture)": 228.0, "Superplasticizer (component 5)(kg in a m^3 mixture)": 0.0, "Coarse Aggregate  (component 6)(kg in a m^3 mixture)": 932.0, "Age (day)": 365, "Concrete compressive strength(MPa, megapascals) ": 39.0},
{"Cement (component 1)(kg in a m^3 mixture)": 380.0, "Blast Furnace Slag (component 2)(kg in a m^3 mixture)": 0.0, "Fly Ash (component 3)(kg in a m^3 mixture)": 0.0, "Water  (component 4)(kg in a m^3 mixture)": 228.0, "Superplasticizer (component 5)(kg in a m^3 mixture)": 0.0, "Coarse Aggregate  (component 6)(kg in a m^3 mixture)": 932.0, "Age (day)": 180, "Concrete compressive strength(MPa, megapascals) ": 53.1},
{"Cement (component 1)(kg in a m^3 mixture)": 427.5, "Blast Furnace Slag (component 2)(kg in a m^3 mixture)": 47.5, "Fly Ash (component 3)(kg in a m^3 mixture)": 0.0, "Water  (component 4)(kg in a m^3 mixture)": 228.0, "Superplasticizer (component 5)(kg in a m^3 mixture)": 0.0, "Coarse Aggregate  (component 6)(kg in a m^3 mixture)": 932.0, "Age (day)": 90, "Concrete compressive strength(MPa, megapascals) ": 41.54},
{"Cement (component 1)(kg in a m^3 mixture)": 427.5, "Blast Furnace Slag (component 2)(kg in a m^3 mixture)": 47.5, "Fly Ash (component 3)(kg in a m^3 mixture)": 0.0, "Water  (component 4)(kg in a m^3 mixture)": 228.0, "Superplasticizer (component 5)(kg in a m^3 mixture)": 0.0, "Coarse Aggregate  (component 6)(kg in a m^3 mixture)": 932.0, "Age (day)": 7, "Concrete compressive strength(MPa, megapascals) ": 35.08},
{"Cement (component 1)(kg in a m^3 mixture)": 349.0, "Blast Furnace Slag (component 2)(kg in a m^3 mixture)": 0.0, "Fly Ash (component 3)(kg in a m^3 mixture)": 0.0, "Water  (component 4)(kg in a m^3 mixture)": 192.0, "Superplasticizer (component 5)(kg in a m^3 mixture)": 0.0, "Coarse Aggregate  (component 6)(kg in a m^3 mixture)": 1047.0, "Age (day)": 3, "Concrete compressive strength(MPa, megapascals) ": 15.05},
{"Cement (component 1)(kg in a m^3 mixture)": 380.0, "Blast Furnace Slag (component 2)(kg in a m^3 mixture)": 95.0, "Fly Ash (component 3)(kg in a m^3 mixture)": 0.0, "Water  (component 4)(kg in a m^3 mixture)": 228.0, "Superplasticizer (component 5)(kg in a m^3 mixture)": 0.0, "Coarse Aggregate  (component 6)(kg in a m^3 mixture)": 932.0, "Age (day)": 180, "Concrete compressive strength(MPa, megapascals) ": 40.76},
{"Cement (component 1)(kg in a m^3 mixture)": 237.5, "Blast Furnace Slag (component 2)(kg in a m^3 mixture)": 237.5, "Fly Ash (component 3)(kg in a m^3 mixture)": 0.0, "Water  (component 4)(kg in a m^3 mixture)": 228.0, "Superplasticizer (component 5)(kg in a m^3 mixture)": 0.0, "Coarse Aggregate  (component 6)(kg in a m^3 mixture)": 932.0, "Age (day)": 7, "Concrete compressive strength(MPa, megapascals) ": 26.26},
{"Cement (component 1)(kg in a m^3 mixture)": 380.0, "Blast Furnace Slag (component 2)(kg in a m^3 mixture)": 95.0, "Fly Ash (component 3)(kg in a m^3 mixture)": 0.0, "Water  (component 4)(kg in a m^3 mixture)": 228.0, "Superplasticizer (component 5)(kg in a m^3 mixture)": 0.0, "Coarse Aggregate  (component 6)(kg in a m^3 mixture)": 932.0, "Age (day)": 7, "Concrete compressive strength(MPa, megapascals) ": 32.82},
{"Cement (component 1)(kg in a m^3 mixture)": 332.5, "Blast Furnace Slag (component 2)(kg in a m^3 mixture)": 142.5, "Fly Ash (component 3)(kg in a m^3 mixture)": 0.0, "Water  (component 4)(kg in a m^3 mixture)": 228.0, "Superplasticizer (component 5)(kg in a m^3 mixture)": 0.0, "Coarse Aggregate  (component 6)(kg in a m^3 mixture)": 932.0, "Age (day)": 180, "Concrete compressive strength(MPa, megapascals) ": 39.78},
{"Cement (component 1)(kg in a m^3 mixture)": 190.0, "Blast Furnace Slag (component 2)(kg in a m^3 mixture)": 190.0, "Fly Ash (component 3)(kg in a m^3 mixture)": 0.0, "Water  (component 4)(kg in a m^3 mixture)": 228.0, "Superplasticizer (component 5)(kg in a m^3 mixture)": 0.0, "Coarse Aggregate  (component 6)(kg in a m^3 mixture)": 932.0, "Age (day)": 180, "Concrete compressive strength(MPa, megapascals) ": 46.93},
{"Cement (component 1)(kg in a m^3 mixture)": 237.5, "Blast Furnace Slag (component 2)(kg in a m^3 mixture)": 237.5, "Fly Ash (component 3)(kg in a m^3 mixture)": 0.0, "Water  (component 4)(kg in a m^3 mixture)": 228.0, "Superplasticizer (component 5)(kg in a m^3 mixture)": 0.0, "Coarse Aggregate  (component 6)(kg in a m^3 mixture)": 932.0, "Age (day)": 90, "Concrete compressive strength(MPa, megapascals) ": 33.12},
{"Cement (component 1)(kg in a m^3 mixture)": 304.0, "Blast Furnace Slag (component 2)(kg in a m^3 mixture)": 76.0, "Fly Ash (component 3)(kg in a m^3 mixture)": 0.0, "Water  (component 4)(kg in a m^3 mixture)": 228.0, "Superplasticizer (component 5)(kg in a m^3 mixture)": 0.0, "Coarse Aggregate  (component 6)(kg in a m^3 mixture)": 932.0, "Age (day)": 90, "Concrete compressive strength(MPa, megapascals) ": 49.19},
{"Cement (component 1)(kg in a m^3 mixture)": 139.6, "Blast Furnace Slag (component 2)(kg in a m^3 mixture)": 209.4, "Fly Ash (component 3)(kg in a m^3 mixture)": 0.0, "Water  (component 4)(kg in a m^3 mixture)": 192.0, "Superplasticizer (component 5)(kg in a m^3 mixture)": 0.0, "Coarse Aggregate  (component 6)(kg in a m^3 mixture)": 1047.0, "Age (day)": 7, "Concrete compressive strength(MPa, megapascals) ": 14.59},
{"Cement (component 1)(kg in a m^3 mixture)": 198.6, "Blast Furnace Slag (component 2)(kg in a m^3 mixture)": 132.4, "Fly Ash (component 3)(kg in a m^3 mixture)": 0.0, "Water  (component 4)(kg in a m^3 mixture)": 192.0, "Superplasticizer (component 5)(kg in a m^3 mixture)": 0.0, "Coarse Aggregate  (component 6)(kg in a m^3 mixture)": 978.4, "Age (day)": 7, "Concrete compressive strength(MPa, megapascals) ": 14.64},
{"Cement (component 1)(kg in a m^3 mixture)": 475.0, "Blast Furnace Slag (component 2)(kg in a m^3 mixture)": 0.0, "Fly Ash (component 3)(kg in a m^3 mixture)": 0.0, "Water  (component 4)(kg in a m^3 mixture)": 228.0, "Superplasticizer (component 5)(kg in a m^3 mixture)": 0.0, "Coarse Aggregate  (component 6)(kg in a m^3 mixture)": 932.0, "Age (day)": 365, "Concrete compressive strength(MPa, megapascals) ": 41.93},
{"Cement (component 1)(kg in a m^3 mixture)": 198.6, "Blast Furnace Slag (component 2)(kg in a m^3 mixture)": 132.4, "Fly Ash (component 3)(kg in a m^3 mixture)": 0.0, "Water  (component 4)(kg in a m^3 mixture)": 192.0, "Superplasticizer (component 5)(kg in a m^3 mixture)": 0.0, "Coarse Aggregate  (component 6)(kg in a m^3 mixture)": 978.4, "Age (day)": 3, "Concrete compressive strength(MPa, megapascals) ": 9.13},
{"Cement (component 1)(kg in a m^3 mixture)": 304.0, "Blast Furnace Slag (component 2)(kg in a m^3 mixture)": 76.0, "Fly Ash (component 3)(kg in a m^3 mixture)": 0.0, "Water  (component 4)(kg in a m^3 mixture)": 228.0, "Superplasticizer (component 5)(kg in a m^3 mixture)": 0.0, "Coarse Aggregate  (component 6)(kg in a m^3 mixture)": 932.0, "Age (day)": 180, "Concrete compressive strength(MPa, megapascals) ": 50.95},
{"Cement (component 1)(kg in a m^3 mixture)": 332.5, "Blast Furnace Slag (component 2)(kg in a m^3 mixture)": 142.5, "Fly Ash (component 3)(kg in a m^3 mixture)": 0.0, "Water  (component 4)(kg in a m^3 mixture)": 228.0, "Superplasticizer (component 5)(kg in a m^3 mixture)": 0.0, "Coarse Aggregate  (component 6)(kg in a m^3 mixture)": 932.0, "Age (day)": 28, "Concrete compressive strength(MPa, megapascals) ": 33.02},
{"Cement (component 1)(kg in a m^3 mixture)": 304.0, "Blast Furnace Slag (component 2)(kg in a m^3 mixture)": 76.0, "Fly Ash (component 3)(kg in a m^3 mixture)": 0.0, "Water  (component 4)(kg in a m^3 mixture)": 228.0, "Superplasticizer (component 5)(kg in a m^3 mixture)": 0.0, "Coarse Aggregate  (component 6)(kg in a m^3 mixture)": 932.0, "Age (day)": 270, "Concrete compressive strength(MPa, megapascals) ": 54.38},
{"Cement (component 1)(kg in a m^3 mixture)": 266.0, "Blast Furnace Slag (component 2)(kg in a m^3 mixture)": 114.0, "Fly Ash (component 3)(kg in a m^3 mixture)": 0.0, "Water  (component 4)(kg in a m^3 mixture)": 228.0, "Superplasticizer (component 5)(kg in a m^3 mixture)": 0.0, "Coarse Aggregate  (component 6)(kg in a m^3 mixture)": 932.0, "Age (day)": 270, "Concrete compressive strength(MPa, megapascals) ": 51.73},
{"Cement (component 1)(kg in a m^3 mixture)": 310.0, "Blast Furnace Slag (component 2)(kg in a m^3 mixture)": 0.0, "Fly Ash (component 3)(kg in a m^3 mixture)": 0.0, "Water  (component 4)(kg in a m^3 mixture)": 192.0, "Superplasticizer (component 5)(kg in a m^3 mixture)": 0.0, "Coarse Aggregate  (component 6)(kg in a m^3 mixture)": 971.0, "Age (day)": 3, "Concrete compressive strength(MPa, megapascals) ": 9.87},
{"Cement (component 1)(kg in a m^3 mixture)": 190.0, "Blast Furnace Slag (component 2)(kg in a m^3 mixture)": 190.0, "Fly Ash (component 3)(kg in a m^3 mixture)": 0.0, "Water  (component 4)(kg in a m^3 mixture)": 228.0, "Superplasticizer (component 5)(kg in a m^3 mixture)": 0.0, "Coarse Aggregate  (component 6)(kg in a m^3 mixture)": 932.0, "Age (day)": 270, "Concrete compressive strength(MPa, megapascals) ": 50.66},
{"Cement (component 1)(kg in a m^3 mixture)": 266.0, "Blast Furnace Slag (component 2)(kg in a m^3 mixture)": 114.0, "Fly Ash (component 3)(kg in a m^3 mixture)": 0.0, "Water  (component 4)(kg in a m^3 mixture)": 228.0, "Superplasticizer (component 5)(kg in a m^3 mixture)": 0.0, "Coarse Aggregate  (component 6)(kg in a m^3 mixture)": 932.0, "Age (day)": 180, "Concrete compressive strength(MPa, megapascals) ": 48.7},
{"Cement (component 1)(kg in a m^3 mixture)": 342.0, "Blast Furnace Slag (component 2)(kg in a m^3 mixture)": 38.0, "Fly Ash (component 3)(kg in a m^3 mixture)": 0.0, "Water  (component 4)(kg in a m^3 mixture)": 228.0, "Superplasticizer (component 5)(kg in a m^3 mixture)": 0.0, "Coarse Aggregate  (component 6)(kg in a m^3 mixture)": 932.0, "Age (day)": 270, "Concrete compressive strength(MPa, megapascals) ": 55.06},
{"Cement (component 1)(kg in a m^3 mixture)": 139.6, "Blast Furnace Slag (component 2)(kg in a m^3 mixture)": 209.4, "Fly Ash (component 3)(kg in a m^3 mixture)": 0.0, "Water  (component 4)(kg in a m^3 mixture)": 192.0, "Superplasticizer (component 5)(kg in a m^3 mixture)": 0.0, "Coarse Aggregate  (component 6)(kg in a m^3 mixture)": 1047.0, "Age (day)": 360, "Concrete compressive strength(MPa, megapascals) ": 44.7},
{"Cement (component 1)(kg in a m^3 mixture)": 332.5, "Blast Furnace Slag (component 2)(kg in a m^3 mixture)": 142.5, "Fly Ash (component 3)(kg in a m^3 mixture)": 0.0, "Water  (component 4)(kg in a m^3 mixture)": 228.0, "Superplasticizer (component 5)(kg in a m^3 mixture)": 0.0, "Coarse Aggregate  (component 6)(kg in a m^3 mixture)": 932.0, "Age (day)": 7, "Concrete compressive strength(MPa, megapascals) ": 30.28},
{"Cement (component 1)(kg in a m^3 mixture)": 190.0, "Blast Furnace Slag (component 2)(kg in a m^3 mixture)": 190.0, "Fly Ash (component 3)(kg in a m^3 mixture)": 0.0, "Water  (component 4)(kg in a m^3 mixture)": 228.0, "Superplasticizer (component 5)(kg in a m^3 mixture)": 0.0, "Coarse Aggregate  (component 6)(kg in a m^3 mixture)": 932.0, "Age (day)": 28, "Concrete compressive strength(MPa, megapascals) ": 40.86},
{"Cement (component 1)(kg in a m^3 mixture)": 485.0, "Blast Furnace Slag (component 2)(kg in a m^3 mixture)": 0.0, "Fly Ash (component 3)(kg in a m^3 mixture)": 0.0, "Water  (component 4)(kg in a m^3 mixture)": 146.0, "Superplasticizer (component 5)(kg in a m^3 mixture)": 0.0, "Coarse Aggregate  (component 6)(kg in a m^3 mixture)": 1120.0, "Age (day)": 28, "Concrete compressive strength(MPa, megapascals) ": 71.99},
{"Cement (component 1)(kg in a m^3 mixture)": 374.0, "Blast Furnace Slag (component 2)(kg in a m^3 mixture)": 189.2, "Fly Ash (component 3)(kg in a m^3 mixture)": 0.0, "Water  (component 4)(kg in a m^3 mixture)": 170.1, "Superplasticizer (component 5)(kg in a m^3 mixture)": 10.1, "Coarse Aggregate  (component 6)(kg in a m^3 mixture)": 926.1, "Age (day)": 3, "Concrete compressive strength(MPa, megapascals) ": 34.4},
{"Cement (component 1)(kg in a m^3 mixture)": 313.3, "Blast Furnace Slag (component 2)(kg in a m^3 mixture)": 262.2, "Fly Ash (component 3)(kg in a m^3 mixture)": 0.0, "Water  (component 4)(kg in a m^3 mixture)": 175.5, "Superplasticizer (component 5)(kg in a m^3 mixture)": 8.6, "Coarse Aggregate  (component 6)(kg in a m^3 mixture)": 1046.9, "Age (day)": 3, "Concrete compressive strength(MPa, megapascals) ": 28.8},
{"Cement (component 1)(kg in a m^3 mixture)": 425.0, "Blast Furnace Slag (component 2)(kg in a m^3 mixture)": 106.3, "Fly Ash (component 3)(kg in a m^3 mixture)": 0.0, "Water  (component 4)(kg in a m^3 mixture)": 153.5, "Superplasticizer (component 5)(kg in a m^3 mixture)": 16.5, "Coarse Aggregate  (component 6)(kg in a m^3 mixture)": 852.1, "Age (day)": 3, "Concrete compressive strength(MPa, megapascals) ": 33.4},
{"Cement (component 1)(kg in a m^3 mixture)": 425.0, "Blast Furnace Slag (component 2)(kg in a m^3 mixture)": 106.3, "Fly Ash (component 3)(kg in a m^3 mixture)": 0.0, "Water  (component 4)(kg in a m^3 mixture)": 151.4, "Superplasticizer (component 5)(kg in a m^3 mixture)": 18.6, "Coarse Aggregate  (component 6)(kg in a m^3 mixture)": 936.0, "Age (day)": 3, "Concrete compressive strength(MPa, megapascals) ": 36.3},
{"Cement (component 1)(kg in a m^3 mixture)": 375.0, "Blast Furnace Slag (component 2)(kg in a m^3 mixture)": 93.8, "Fly Ash (component 3)(kg in a m^3 mixture)": 0.0, "Water  (component 4)(kg in a m^3 mixture)": 126.6, "Superplasticizer (component 5)(kg in a m^3 mixture)": 23.4, "Coarse Aggregate  (component 6)(kg in a m^3 mixture)": 852.1, "Age (day)": 3, "Concrete compressive strength(MPa, megapascals) ": 29.0},
{"Cement (component 1)(kg in a m^3 mixture)": 475.0, "Blast Furnace Slag (component 2)(kg in a m^3 mixture)": 118.8, "Fly Ash (component 3)(kg in a m^3 mixture)": 0.0, "Water  (component 4)(kg in a m^3 mixture)": 181.1, "Superplasticizer (component 5)(kg in a m^3 mixture)": 8.9, "Coarse Aggregate  (component 6)(kg in a m^3 mixture)": 852.1, "Age (day)": 3, "Concrete compressive strength(MPa, megapascals) ": 37.8},
{"Cement (component 1)(kg in a m^3 mixture)": 469.0, "Blast Furnace Slag (component 2)(kg in a m^3 mixture)": 117.2, "Fly Ash (component 3)(kg in a m^3 mixture)": 0.0, "Water  (component 4)(kg in a m^3 mixture)": 137.8, "Superplasticizer (component 5)(kg in a m^3 mixture)": 32.2, "Coarse Aggregate  (component 6)(kg in a m^3 mixture)": 852.1, "Age (day)": 3, "Concrete compressive strength(MPa, megapascals) ": 40.2},
{"Cement (component 1)(kg in a m^3 mixture)": 425.0, "Blast Furnace Slag (component 2)(kg in a m^3 mixture)": 106.3, "Fly Ash (component 3)(kg in a m^3 mixture)": 0.0, "Water  (component 4)(kg in a m^3 mixture)": 153.5, "Superplasticizer (component 5)(kg in a m^3 mixture)": 16.5, "Coarse Aggregate  (component 6)(kg in a m^3 mixture)": 852.1, "Age (day)": 3, "Concrete compressive strength(MPa, megapascals) ": 33.4},
{"Cement (component 1)(kg in a m^3 mixture)": 388.6, "Blast Furnace Slag (component 2)(kg in a m^3 mixture)": 97.1, "Fly Ash (component 3)(kg in a m^3 mixture)": 0.0, "Water  (component 4)(kg in a m^3 mixture)": 157.9, "Superplasticizer (component 5)(kg in a m^3 mixture)": 12.1, "Coarse Aggregate  (component 6)(kg in a m^3 mixture)": 852.1, "Age (day)": 3, "Concrete compressive strength(MPa, megapascals) ": 28.1},
{"Cement (component 1)(kg in a m^3 mixture)": 531.3, "Blast Furnace Slag (component 2)(kg in a m^3 mixture)": 0.0, "Fly Ash (component 3)(kg in a m^3 mixture)": 0.0, "Water  (component 4)(kg in a m^3 mixture)": 141.8, "Superplasticizer (component 5)(kg in a m^3 mixture)": 28.2, "Coarse Aggregate  (component 6)(kg in a m^3 mixture)": 852.1, "Age (day)": 3, "Concrete compressive strength(MPa, megapascals) ": 41.3},
{"Cement (component 1)(kg in a m^3 mixture)": 425.0, "Blast Furnace Slag (component 2)(kg in a m^3 mixture)": 106.3, "Fly Ash (component 3)(kg in a m^3 mixture)": 0.0, "Water  (component 4)(kg in a m^3 mixture)": 153.5, "Superplasticizer (component 5)(kg in a m^3 mixture)": 16.5, "Coarse Aggregate  (component 6)(kg in a m^3 mixture)": 852.1, "Age (day)": 3, "Concrete compressive strength(MPa, megapascals) ": 33.4},
{"Cement (component 1)(kg in a m^3 mixture)": 318.8, "Blast Furnace Slag (component 2)(kg in a m^3 mixture)": 212.5, "Fly Ash (component 3)(kg in a m^3 mixture)": 0.0, "Water  (component 4)(kg in a m^3 mixture)": 155.7, "Superplasticizer (component 5)(kg in a m^3 mixture)": 14.3, "Coarse Aggregate  (component 6)(kg in a m^3 mixture)": 852.1, "Age (day)": 3, "Concrete compressive strength(MPa, megapascals) ": 25.2},
{"Cement (component 1)(kg in a m^3 mixture)": 401.8, "Blast Furnace Slag (component 2)(kg in a m^3 mixture)": 94.7, "Fly Ash (component 3)(kg in a m^3 mixture)": 0.0, "Water  (component 4)(kg in a m^3 mixture)": 147.4, "Superplasticizer (component 5)(kg in a m^3 mixture)": 11.4, "Coarse Aggregate  (component 6)(kg in a m^3 mixture)": 946.8, "Age (day)": 3, "Concrete compressive strength(MPa, megapascals) ": 41.1},
{"Cement (component 1)(kg in a m^3 mixture)": 362.6, "Blast Furnace Slag (component 2)(kg in a m^3 mixture)": 189.0, "Fly Ash (component 3)(kg in a m^3 mixture)": 0.0, "Water  (component 4)(kg in a m^3 mixture)": 164.9, "Superplasticizer (component 5)(kg in a m^3 mixture)": 11.6, "Coarse Aggregate  (component 6)(kg in a m^3 mixture)": 944.7, "Age (day)": 3, "Concrete compressive strength(MPa, megapascals) ": 35.3},
{"Cement (component 1)(kg in a m^3 mixture)": 323.7, "Blast Furnace Slag (component 2)(kg in a m^3 mixture)": 282.8, "Fly Ash (component 3)(kg in a m^3 mixture)": 0.0, "Water  (component 4)(kg in a m^3 mixture)": 183.8, "Superplasticizer (component 5)(kg in a m^3 mixture)": 10.3, "Coarse Aggregate  (component 6)(kg in a m^3 mixture)": 942.7, "Age (day)": 3, "Concrete compressive strength(MPa, megapascals) ": 28.3},
{"Cement (component 1)(kg in a m^3 mixture)": 379.5, "Blast Furnace Slag (component 2)(kg in a m^3 mixture)": 151.2, "Fly Ash (component 3)(kg in a m^3 mixture)": 0.0, "Water  (component 4)(kg in a m^3 mixture)": 153.9, "Superplasticizer (component 5)(kg in a m^3 mixture)": 15.9, "Coarse Aggregate  (component 6)(kg in a m^3 mixture)": 1134.3, "Age (day)": 3, "Concrete compressive strength(MPa, megapascals) ": 28.6},
{"Cement (component 1)(kg in a m^3 mixture)": 362.6, "Blast Furnace Slag (component 2)(kg in a m^3 mixture)": 189.0, "Fly Ash (component 3)(kg in a m^3 mixture)": 0.0, "Water  (component 4)(kg in a m^3 mixture)": 164.9, "Superplasticizer (component 5)(kg in a m^3 mixture)": 11.6, "Coarse Aggregate  (component 6)(kg in a m^3 mixture)": 944.7, "Age (day)": 3, "Concrete compressive strength(MPa, megapascals) ": 35.3},
{"Cement (component 1)(kg in a m^3 mixture)": 286.3, "Blast Furnace Slag (component 2)(kg in a m^3 mixture)": 200.9, "Fly Ash (component 3)(kg in a m^3 mixture)": 0.0, "Water  (component 4)(kg in a m^3 mixture)": 144.7, "Superplasticizer (component 5)(kg in a m^3 mixture)": 11.2, "Coarse Aggregate  (component 6)(kg in a m^3 mixture)": 1004.6, "Age (day)": 3, "Concrete compressive strength(MPa, megapascals) ": 24.4},
{"Cement (component 1)(kg in a m^3 mixture)": 362.6, "Blast Furnace Slag (component 2)(kg in a m^3 mixture)": 189.0, "Fly Ash (component 3)(kg in a m^3 mixture)": 0.0, "Water  (component 4)(kg in a m^3 mixture)": 164.9, "Superplasticizer (component 5)(kg in a m^3 mixture)": 11.6, "Coarse Aggregate  (component 6)(kg in a m^3 mixture)": 944.7, "Age (day)": 3, "Concrete compressive strength(MPa, megapascals) ": 35.3},
{"Cement (component 1)(kg in a m^3 mixture)": 439.0, "Blast Furnace Slag (component 2)(kg in a m^3 mixture)": 177.0, "Fly Ash (component 3)(kg in a m^3 mixture)": 0.0, "Water  (component 4)(kg in a m^3 mixture)": 186.0, "Superplasticizer (component 5)(kg in a m^3 mixture)": 11.1, "Coarse Aggregate  (component 6)(kg in a m^3 mixture)": 884.9, "Age (day)": 3, "Concrete compressive strength(MPa, megapascals) ": 39.3},
{"Cement (component 1)(kg in a m^3 mixture)": 389.9, "Blast Furnace Slag (component 2)(kg in a m^3 mixture)": 189.0, "Fly Ash (component 3)(kg in a m^3 mixture)": 0.0, "Water  (component 4)(kg in a m^3 mixture)": 145.9, "Superplasticizer (component 5)(kg in a m^3 mixture)": 22.0, "Coarse Aggregate  (component 6)(kg in a m^3 mixture)": 944.7, "Age (day)": 3, "Concrete compressive strength(MPa, megapascals) ": 40.6},
{"Cement (component 1)(kg in a m^3 mixture)": 362.6, "Blast Furnace Slag (component 2)(kg in a m^3 mixture)": 189.0, "Fly Ash (component 3)(kg in a m^3 mixture)": 0.0, "Water  (component 4)(kg in a m^3 mixture)": 164.9, "Superplasticizer (component 5)(kg in a m^3 mixture)": 11.6, "Coarse Aggregate  (component 6)(kg in a m^3 mixture)": 944.7, "Age (day)": 3, "Concrete compressive strength(MPa, megapascals) ": 35.3},
{"Cement (component 1)(kg in a m^3 mixture)": 337.9, "Blast Furnace Slag (component 2)(kg in a m^3 mixture)": 189.0, "Fly Ash (component 3)(kg in a m^3 mixture)": 0.0, "Water  (component 4)(kg in a m^3 mixture)": 174.9, "Superplasticizer (component 5)(kg in a m^3 mixture)": 9.5, "Coarse Aggregate  (component 6)(kg in a m^3 mixture)": 944.7, "Age (day)": 3, "Concrete compressive strength(MPa, megapascals) ": 24.1},
{"Cement (component 1)(kg in a m^3 mixture)": 374.0, "Blast Furnace Slag (component 2)(kg in a m^3 mixture)": 189.2, "Fly Ash (component 3)(kg in a m^3 mixture)": 0.0, "Water  (component 4)(kg in a m^3 mixture)": 170.1, "Superplasticizer (component 5)(kg in a m^3 mixture)": 10.1, "Coarse Aggregate  (component 6)(kg in a m^3 mixture)": 926.1, "Age (day)": 7, "Concrete compressive strength(MPa, megapascals) ": 46.2},
{"Cement (component 1)(kg in a m^3 mixture)": 313.3, "Blast Furnace Slag (component 2)(kg in a m^3 mixture)": 262.2, "Fly Ash (component 3)(kg in a m^3 mixture)": 0.0, "Water  (component 4)(kg in a m^3 mixture)": 175.5, "Superplasticizer (component 5)(kg in a m^3 mixture)": 8.6, "Coarse Aggregate  (component 6)(kg in a m^3 mixture)": 1046.9, "Age (day)": 7, "Concrete compressive strength(MPa, megapascals) ": 42.8},
