Repository: AMGrobelnik/ai-invention-e82757-interaction-stratified-oblique-tree-ense

# AI Invention Research Repository

This repository contains artifacts from an AI-generated research project.

## Research Paper

## Quick Start - Interactive Demos

Click the badges below to open notebooks directly in Google Colab:

### Jupyter Notebooks

| Folder | Description | Open in Colab |
|--------|-------------|---------------|
| `all_output_files_verified_and_under_size_limits` | All 4 required files verified present and correct:... | [![Open In Colab](https://colab.research.google.com/assets/colab-badge.svg)](https://colab.research.google.com/github/AMGrobelnik/ai-invention-e82757-interaction-stratified-oblique-tree-ense/blob/main/all_output_files_verified_and_under_size_limits/de

File: all_output_files_verified_and_under_size_limits/src/temp/datasets/mini_foundry-ml_dataset_concrete_compressive_strength_train.json
[
  {
    "Cement (component 1)(kg in a m^3 mixture)": 540.0,
    "Blast Furnace Slag (component 2)(kg in a m^3 mixture)": 0.0,
    "Fly Ash (component 3)(kg in a m^3 mixture)": 0.0,
    "Water  (component 4)(kg in a m^3 mixture)": 162.0,
    "Superplasticizer (component 5)(kg in a m^3 mixture)": 2.5,
    "Coarse Aggregate  (component 6)(kg in a m^3 mixture)": 1040.0,
    "Age (day)": 28,
    "Concrete compressive strength(MPa, megapascals) ": 79.99
  },
  {
    "Cement (component 1)(kg in a m^3 mixture)": 540.0,
    "Blast Furnace Slag (component 2)(kg in a m^3 mixture)": 0.0,
    "Fly Ash (component 3)(kg in a m^3 mixture)": 0.0,
    "Water  (component 4)(kg in a m^3 mixture)": 162.0,
    "Superplasticizer (component 5)(kg in a m^3 mixture)": 2.5,
    "Coarse Aggregate  (component 6)(kg in a m^3 mixture)": 1055.0,
    "Age (day)": 28,
    "Concrete compressive strength(MPa, megapascals) ": 61.89
  },
  {
    "Cement (component 1)(kg in a m^3 mixture)": 332.5,
    "Blast Furnace Slag (component 2)(kg in a m^3 mixture)": 142.5,
    "Fly Ash (component 3)(kg in a m^3 mixture)": 0.0,
    "Water  (component 4)(kg in a m^3 mixture)": 228.0,
    "Superplasticizer (component 5)(kg in a m^3 mixture)": 0.0,
    "Coarse Aggregate  (component 6)(kg in a m^3 mixture)": 932.0,
    "Age (day)": 270,
    "Concrete compressive strength(MPa, megapascals) ": 40.27
  }
]

File: all_output_files_verified_and_under_size_limits/src/temp/datasets/full_foundry-ml_dataset_concrete_compressive_strength_train.json (part 2 of 11)
[
{"Cement (component 1)(kg in a m^3 mixture)": 425.0, "Blast Furnace Slag (component 2)(kg in a m^3 mixture)": 106.3, "Fly Ash (component 3)(kg in a m^3 mixture)": 0.0, "Water  (component 4)(kg in a m^3 mixture)": 153.5, "Superplasticizer (component 5)(kg in a m^3 mixture)": 16.5, "Coarse Aggregate  (component 6)(kg in a m^3 mixture)": 852.1, "Age (day)": 7, "Concrete compressive strength(MPa, megapascals) ": 49.2},
{"Cement (component 1)(kg in a m^3 mixture)": 425.0, "Blast Furnace Slag (component 2)(kg in a m^3 mixture)": 106.3, "Fly Ash (component 3)(kg in a m^3 mixture)": 0.0, "Water  (component 4)(kg in a m^3 mixture)": 151.4, "Superplasticizer (component 5)(kg in a m^3 mixture)": 18.6, "Coarse Aggregate  (component 6)(kg in a m^3 mixture)": 936.0, "Age (day)": 7, "Concrete compressive strength(MPa, megapascals) ": 46.8},
{"Cement (component 1)(kg in a m^3 mixture)": 375.0, "Blast Furnace Slag (component 2)(kg in a m^3 mixture)": 93.8, "Fly Ash (component 3)(kg in a m^3 mixture)": 0.0, "Water  (component 4)(kg in a m^3 mixture)": 126.6, "Superplasticizer (component 5)(kg in a m^3 mixture)": 23.4, "Coarse Aggregate  (component 6)(kg in a m^3 mixture)": 852.1, "Age (day)": 7, "Concrete compressive strength(MPa, megapascals) ": 45.7},
{"Cement (component 1)(kg in a m^3 mixture)": 475.0, "Blast Furnace Slag (component 2)(kg in a m^3 mixture)": 118.8, "Fly Ash (component 3)(kg in a m^3 mixture)": 0.0, "Water  (component 4)(kg in a m^3 mixture)": 181.1, "Superplasticizer (component 5)(kg in a m^3 mixture)": 8.9, "Coarse Aggregate  (component 6)(kg in a m^3 mixture)": 852.1, "Age (day)": 7, "Concrete compressive strength(MPa, megapascals) ": 55.6},
{"Cement (component 1)(kg in a m^3 mixture)": 469.0, "Blast Furnace Slag (component 2)(kg in a m^3 mixture)": 117.2, "Fly Ash (component 3)(kg in a m^3 mixture)": 0.0, "Water  (component 4)(kg in a m^3 mixture)": 137.8, "Superplasticizer (component 5)(kg in a m^3 mixture)": 32.2, "Coarse Aggregate  (component 6)(kg in a m^3 mixture)": 852.1, "Age (day)": 7, "Concrete compressive strength(MPa, megapascals) ": 54.9},
{"Cement (component 1)(kg in a m^3 mixture)": 425.0, "Blast Furnace Slag (component 2)(kg in a m^3 mixture)": 106.3, "Fly Ash (component 3)(kg in a m^3 mixture)": 0.0, "Water  (component 4)(kg in a m^3 mixture)": 153.5, "Superplasticizer (component 5)(kg in a m^3 mixture)": 16.5, "Coarse Aggregate  (component 6)(kg in a m^3 mixture)": 852.1, "Age (day)": 7, "Concrete compressive strength(MPa, megapascals) ": 49.2},
{"Cement (component 1)(kg in a m^3 mixture)": 388.6, "Blast Furnace Slag (component 2)(kg in a m^3 mixture)": 97.1, "Fly Ash (component 3)(kg in a m^3 mixture)": 0.0, "Water  (component 4)(kg in a m^3 mixture)": 157.9, "Superplasticizer (component 5)(kg in a m^3 mixture)": 12.1, "Coarse Aggregate  (component 6)(kg in a m^3 mixture)": 852.1, "Age (day)": 7, "Concrete compressive strength(MPa, megapascals) ": 34.9},
{"Cement (component 1)(kg in a m^3 mixture)": 531.3, "Blast Furnace Slag (component 2)(kg in a m^3 mixture)": 0.0, "Fly Ash (component 3)(kg in a m^3 mixture)": 0.0, "Water  (component 4)(kg in a m^3 mixture)": 141.8, "Superplasticizer (component 5)(kg in a m^3 mixture)": 28.2, "Coarse Aggregate  (component 6)(kg in a m^3 mixture)": 852.1, "Age (day)": 7, "Concrete compressive strength(MPa, megapascals) ": 46.9},
{"Cement (component 1)(kg in a m^3 mixture)": 425.0, "Blast Furnace Slag (component 2)(kg in a m^3 mixture)": 106.3, "Fly Ash (component 3)(kg in a m^3 mixture)": 0.0, "Water  (component 4)(kg in a m^3 mixture)": 153.5, "Superplasticizer (component 5)(kg in a m^3 mixture)": 16.5, "Coarse Aggregate  (component 6)(kg in a m^3 mixture)": 852.1, "Age (day)": 7, "Concrete compressive strength(MPa, megapascals) ": 49.2},
{"Cement (component 1)(kg in a m^3 mixture)": 318.8, "Blast Furnace Slag (component 2)(kg in a m^3 mixture)": 212.5, "Fly Ash (component 3)(kg in a m^3 mixture)": 0.0, "Water  (component 4)(kg in a m^3 mixture)": 155.7, "Superplasticizer (component 5)(kg in a m^3 mixture)": 14.3, "Coarse Aggregate  (component 6)(kg in a m^3 mixture)": 852.1, "Age (day)": 7, "Concrete compressive strength(MPa, megapascals) ": 33.4},
{"Cement (component 1)(kg in a m^3 mixture)": 401.8, "Blast Furnace Slag (component 2)(kg in a m^3 mixture)": 94.7, "Fly Ash (component 3)(kg in a m^3 mixture)": 0.0, "Water  (component 4)(kg in a m^3 mixture)": 147.4, "Superplasticizer (component 5)(kg in a m^3 mixture)": 11.4, "Coarse Aggregate  (component 6)(kg in a m^3 mixture)": 946.8, "Age (day)": 7, "Concrete compressive strength(MPa, megapascals) ": 54.1},
{"Cement (component 1)(kg in a m^3 mixture)": 362.6, "Blast Furnace Slag (component 2)(kg in a m^3 mixture)": 189.0, "Fly Ash (component 3)(kg in a m^3 mixture)": 0.0, "Water  (component 4)(kg in a m^3 mixture)": 164.9, "Superplasticizer (component 5)(kg in a m^3 mixture)": 11.6, "Coarse Aggregate  (component 6)(kg in a m^3 mixture)": 944.7, "Age (day)": 7, "Concrete compressive strength(MPa, megapascals) ": 55.9},
{"Cement (component 1)(kg in a m^3 mixture)": 323.7, "Blast Furnace Slag (component 2)(kg in a m^3 mixture)": 282.8, "Fly Ash (component 3)(kg in a m^3 mixture)": 0.0, "Water  (component 4)(kg in a m^3 mixture)": 183.8, "Superplasticizer (component 5)(kg in a m^3 mixture)": 10.3, "Coarse Aggregate  (component 6)(kg in a m^3 mixture)": 942.7, "Age (day)": 7, "Concrete compressive strength(MPa, megapascals) ": 49.8},
{"Cement (component 1)(kg in a m^3 mixture)": 379.5, "Blast Furnace Slag (component 2)(kg in a m^3 mixture)": 151.2, "Fly Ash (component 3)(kg in a m^3 mixture)": 0.0, "Water  (component 4)(kg in a m^3 mixture)": 153.9, "Superplasticizer (component 5)(kg in a m^3 mixture)": 15.9, "Coarse Aggregate  (component 6)(kg in a m^3 mixture)": 1134.3, "Age (day)": 7, "Concrete compressive strength(MPa, megapascals) ": 47.1},
{"Cement (component 1)(kg in a m^3 mixture)": 362.6, "Blast Furnace Slag (component 2)(kg in a m^3 mixture)": 189.0, "Fly Ash (component 3)(kg in a m^3 mixture)": 0.0, "Water  (component 4)(kg in a m^3 mixture)": 164.9, "Superplasticizer (component 5)(kg in a m^3 mixture)": 11.6, "Coarse Aggregate  (component 6)(kg in a m^3 mixture)": 944.7, "Age (day)": 7, "Concrete compressive strength(MPa, megapascals) ": 55.9},
{"Cement (component 1)(kg in a m^3 mixture)": 286.3, "Blast Furnace Slag (component 2)(kg in a m^3 mixture)": 200.9, "Fly Ash (component 3)(kg in a m^3 mixture)": 0.0, "Water  (component 4)(kg in a m^3 mixture)": 144.7, "Superplasticizer (component 5)(kg in a m^3 mixture)": 11.2, "Coarse Aggregate  (component 6)(kg in a m^3 mixture)": 1004.6, "Age (day)": 7, "Concrete compressive strength(MPa, megapascals) ": 38.0},
{"Cement (component 1)(kg in a m^3 mixture)": 362.6, "Blast Furnace Slag (component 2)(kg in a m^3 mixture)": 189.0, "Fly Ash (component 3)(kg in a m^3 mixture)": 0.0, "Water  (component 4)(kg in a m^3 mixture)": 164.9, "Superplasticizer (component 5)(kg in a m^3 mixture)": 11.6, "Coarse Aggregate  (component 6)(kg in a m^3 mixture)": 944.7, "Age (day)": 7, "Concrete compressive strength(MPa, megapascals) ": 55.9},
{"Cement (component 1)(kg in a m^3 mixture)": 439.0, "Blast Furnace Slag (component 2)(kg in a m^3 mixture)": 177.0, "Fly Ash (component 3)(kg in a m^3 mixture)": 0.0, "Water  (component 4)(kg in a m^3 mixture)": 186.0, "Superplasticizer (component 5)(kg in a m^3 mixture)": 11.1, "Coarse Aggregate  (component 6)(kg in a m^3 mixture)": 884.9, "Age (day)": 7, "Concrete compressive strength(MPa, megapascals) ": 56.1},
{"Cement (component 1)(kg in a m^3 mixture)": 389.9, "Blast Furnace Slag (component 2)(kg in a m^3 mixture)": 189.0, "Fly Ash (component 3)(kg in a m^3 mixture)": 0.0, "Water  (component 4)(kg in a m^3 mixture)": 145.9, "Superplasticizer (component 5)(kg in a m^3 mixture)": 22.0, "Coarse Aggregate  (component 6)(kg in a m^3 mixture)": 944.7, "Age (day)": 7, "Concrete compressive strength(MPa, megapascals) ": 59.09},
{"Cement (component 1)(kg in a m^3 mixture)": 362.6, "Blast Furnace Slag (component 2)(kg in a m^3 mixture)": 189.0, "Fly Ash (component 3)(kg in a m^3 mixture)": 0.0, "Water  (component 4)(kg in a m^3 mixture)": 164.9, "Superplasticizer (component 5)(kg in a m^3 mixture)": 11.6, "Coarse Aggregate  (component 6)(kg in a m^3 mixture)": 944.7, "Age (day)": 7, "Concrete compressive strength(MPa, megapascals) ": 22.9},
{"Cement (component 1)(kg in a m^3 mixture)": 337.9, "Blast Furnace Slag (component 2)(kg in a m^3 mixture)": 189.0, "Fly Ash (component 3)(kg in a m^3 mixture)": 0.0, "Water  (component 4)(kg in a m^3 mixture)": 174.9, "Superplasticizer (component 5)(kg in a m^3 mixture)": 9.5, "Coarse Aggregate  (component 6)(kg in a m^3 mixture)": 944.7, "Age (day)": 7, "Concrete compressive strength(MPa, megapascals) ": 35.1},
{"Cement (component 1)(kg in a m^3 mixture)": 374.0, "Blast Furnace Slag (component 2)(kg in a m^3 mixture)": 189.2, "Fly Ash (component 3)(kg in a m^3 mixture)": 0.0, "Water  (component 4)(kg in a m^3 mixture)": 170.1, "Superplasticizer (component 5)(kg in a m^3 mixture)": 10.1, "Coarse Aggregate  (component 6)(kg in a m^3 mixture)": 926.1, "Age (day)": 28, "Concrete compressive strength(MPa, megapascals) ": 61.09},
{"Cement (component 1)(kg in a m^3 mixture)": 313.3, "Blast Furnace Slag (component 2)(kg in a m^3 mixture)": 262.2, "Fly Ash (component 3)(kg in a m^3 mixture)": 0.0, "Water  (component 4)(kg in a m^3 mixture)": 175.5, "Superplasticizer (component 5)(kg in a m^3 mixture)": 8.6, "Coarse Aggregate  (component 6)(kg in a m^3 mixture)": 1046.9, "Age (day)": 28, "Concrete compressive strength(MPa, megapascals) ": 59.8},
{"Cement (component 1)(kg in a m^3 mixture)": 425.0, "Blast Furnace Slag (component 2)(kg in a m^3 mixture)": 106.3, "Fly Ash (component 3)(kg in a m^3 mixture)": 0.0, "Water  (component 4)(kg in a m^3 mixture)": 153.5, "Superplasticizer (component 5)(kg in a m^3 mixture)": 16.5, "Coarse Aggregate  (component 6)(kg in a m^3 mixture)": 852.1, "Age (day)": 28, "Concrete compressive strength(MPa, megapascals) ": 60.29},
{"Cement (component 1)(kg in a m^3 mixture)": 425.0, "Blast Furnace Slag (component 2)(kg in a m^3 mixture)": 106.3, "Fly Ash (component 3)(kg in a m^3 mixture)": 0.0, "Water  (component 4)(kg in a m^3 mixture)": 151.4, "Superplasticizer (component 5)(kg in a m^3 mixture)": 18.6, "Coarse Aggregate  (component 6)(kg in a m^3 mixture)": 936.0, "Age (day)": 28, "Concrete compressive strength(MPa, megapascals) ": 61.8},
{"Cement (component 1)(kg in a m^3 mixture)": 375.0, "Blast Furnace Slag (component 2)(kg in a m^3 mixture)": 93.8, "Fly Ash (component 3)(kg in a m^3 mixture)": 0.0, "Water  (component 4)(kg in a m^3 mixture)": 126.6, "Superplasticizer (component 5)(kg in a m^3 mixture)": 23.4, "Coarse Aggregate  (component 6)(kg in a m^3 mixture)": 852.1, "Age (day)": 28, "Concrete compressive strength(MPa, megapascals) ": 56.7},
{"Cement (component 1)(kg in a m^3 mixture)": 475.0, "Blast Furnace Slag (component 2)(kg in a m^3 mixture)": 118.8, "Fly Ash (component 3)(kg in a m^3 mixture)": 0.0, "Water  (component 4)(kg in a m^3 mixture)": 181.1, "Superplasticizer (component 5)(kg in a m^3 mixture)": 8.9, "Coarse Aggregate  (component 6)(kg in a m^3 mixture)": 852.1, "Age (day)": 28, "Concrete compressive strength(MPa, megapascals) ": 68.3},
{"Cement (component 1)(kg in a m^3 mixture)": 469.0, "Blast Furnace Slag (component 2)(kg in a m^3 mixture)": 117.2, "Fly Ash (component 3)(kg in a m^3 mixture)": 0.0, "Water  (component 4)(kg in a m^3 mixture)": 137.8, "Superplasticizer (component 5)(kg in a m^3 mixture)": 32.2, "Coarse Aggregate  (component 6)(kg in a m^3 mixture)": 852.1, "Age (day)": 28, "Concrete compressive strength(MPa, megapascals) ": 66.9},
{"Cement (component 1)(kg in a m^3 mixture)": 425.0, "Blast Furnace Slag (component 2)(kg in a m^3 mixture)": 106.3, "Fly Ash (component 3)(kg in a m^3 mixture)": 0.0, "Water  (component 4)(kg in a m^3 mixture)": 153.5, "Superplasticizer (component 5)(kg in a m^3 mixture)": 16.5, "Coarse Aggregate  (component 6)(kg in a m^3 mixture)": 852.1, "Age (day)": 28, "Concrete compressive strength(MPa, megapascals) ": 60.29},
{"Cement (component 1)(kg in a m^3 mixture)": 388.6, "Blast Furnace Slag (component 2)(kg in a m^3 mixture)": 97.1, "Fly Ash (component 3)(kg in a m^3 mixture)": 0.0, "Water  (component 4)(kg in a m^3 mixture)": 157.9, "Superplasticizer (component 5)(kg in a m^3 mixture)": 12.1, "Coarse Aggregate  (component 6)(kg in a m^3 mixture)": 852.1, "Age (day)": 28, "Concrete compressive strength(MPa, megapascals) ": 50.7},
{"Cement (component 1)(kg in a m^3 mixture)": 531.3, "Blast Furnace Slag (component 2)(kg in a m^3 mixture)": 0.0, "Fly Ash (component 3)(kg in a m^3 mixture)": 0.0, "Water  (component 4)(kg in a m^3 mixture)": 141.8, "Superplasticizer (component 5)(kg in a m^3 mixture)": 28.2, "Coarse Aggregate  (component 6)(kg in a m^3 mixture)": 852.1, "Age (day)": 28, "Concrete compressive strength(MPa, megapascals) ": 56.4},
{"Cement (component 1)(kg in a m^3 mixture)": 425.0, "Blast Furnace Slag (component 2)(kg in a m^3 mixture)": 106.3, "Fly Ash (component 3)(kg in a m^3 mixture)": 0.0, "Water  (component 4)(kg in a m^3 mixture)": 153.5, "Superplasticizer (component 5)(kg in a m^3 mixture)": 16.5, "Coarse Aggregate  (component 6)(kg in a m^3 mixture)": 852.1, "Age (day)": 28, "Concrete compressive strength(MPa, megapascals) ": 60.29},
{"Cement (component 1)(kg in a m^3 mixture)": 318.8, "Blast Furnace Slag (component 2)(kg in a m^3 mixture)": 212.5, "Fly Ash (component 3)(kg in a m^3 mixture)": 0.0, "Water  (component 4)(kg in a m^3 mixture)": 155.7, "Superplasticizer (component 5)(kg in a m^3 mixture)": 14.3, "Coarse Aggregate  (component 6)(kg in a m^3 mixture)": 852.1, "Age (day)": 28, "Concrete compressive strength(MPa, megapascals) ": 55.5},
{"Cement (component 1)(kg in a m^3 mixture)": 401.8, "Blast Furnace Slag (component 2)(kg in a m^3 mixture)": 94.7, "Fly Ash (component 3)(kg in a m^3 mixture)": 0.0, "Water  (component 4)(kg in a m^3 mixture)": 147.4, "Superplasticizer (component 5)(kg in a m^3 mixture)": 11.4, "Coarse Aggregate  (component 6)(kg in a m^3 mixture)": 946.8, "Age (day)": 28, "Concrete compressive strength(MPa, megapascals) ": 68.5},
{"Cement (component 1)(kg in a m^3 mixture)": 362.6, "Blast Furnace Slag (component 2)(kg in a m^3 mixture)": 189.0, "Fly Ash (component 3)(kg in a m^3 mixture)": 0.0, "Water  (component 4)(kg in a m^3 mixture)": 164.9, "Superplasticizer (component 5)(kg in a m^3 mixture)": 11.6, "Coarse Aggregate  (component 6)(kg in a m^3 mixture)": 944.7, "Age (day)": 28, "Concrete compressive strength(MPa, megapascals) ": 71.3},
{"Cement (component 1)(kg in a m^3 mixture)": 323.7, "Blast Furnace Slag (component 2)(kg in a m^3 mixture)": 282.8, "Fly Ash (component 3)(kg in a m^3 mixture)": 0.0, "Water  (component 4)(kg in a m^3 mixture)": 183.8, "Superplasticizer (component 5)(kg in a m^3 mixture)": 10.3, "Coarse Aggregate  (component 6)(kg in a m^3 mixture)": 942.7, "Age (day)": 28, "Concrete compressive strength(MPa, megapascals) ": 74.7},
{"Cement (component 1)(kg in a m^3 mixture)": 379.5, "Blast Furnace Slag (component 2)(kg in a m^3 mixture)": 151.2, "Fly Ash (component 3)(kg in a m^3 mixture)": 0.0, "Water  (component 4)(kg in a m^3 mixture)": 153.9, "Superplasticizer (component 5)(kg in a m^3 mixture)": 15.9, "Coarse Aggregate  (component 6)(kg in a m^3 mixture)": 1134.3, "Age (day)": 28, "Concrete compressive strength(MPa, megapascals) ": 52.2},
{"Cement (component 1)(kg in a m^3 mixture)": 362.6, "Blast Furnace Slag (component 2)(kg in a m^3 mixture)": 189.0, "Fly Ash (component 3)(kg in a m^3 mixture)": 0.0, "Water  (component 4)(kg in a m^3 mixture)": 164.9, "Superplasticizer (component 5)(kg in a m^3 mixture)": 11.6, "Coarse Aggregate  (component 6)(kg in a m^3 mixture)": 944.7, "Age (day)": 28, "Concrete compressive strength(MPa, megapascals) ": 71.3},
{"Cement (component 1)(kg in a m^3 mixture)": 286.3, "Blast Furnace Slag (component 2)(kg in a m^3 mixture)": 200.9, "Fly Ash (component 3)(kg in a m^3 mixture)": 0.0, "Water  (component 4)(kg in a m^3 mixture)": 144.7, "Superplasticizer (component 5)(kg in a m^3 mixture)": 11.2, "Coarse Aggregate  (component 6)(kg in a m^3 mixture)": 1004.6, "Age (day)": 28, "Concrete compressive strength(MPa, megapascals) ": 67.7},
{"Cement (component 1)(kg in a m^3 mixture)": 362.6, "Blast Furnace Slag (component 2)(kg in a m^3 mixture)": 189.0, "Fly Ash (component 3)(kg in a m^3 mixture)": 0.0, "Water  (component 4)(kg in a m^3 mixture)": 164.9, "Superplasticizer (component 5)(kg in a m^3 mixture)": 11.6, "Coarse Aggregate  (component 6)(kg in a m^3 mixture)": 944.7, "Age (day)": 28, "Concrete compressive strength(MPa, megapascals) ": 71.3},
{"Cement (component 1)(kg in a m^3 mixture)": 439.0, "Blast Furnace Slag (component 2)(kg in a m^3 mixture)": 177.0, "Fly Ash (component 3)(kg in a m^3 mixture)": 0.0, "Water  (component 4)(kg in a m^3 mixture)": 186.0, "Superplasticizer (component 5)(kg in a m^3 mixture)": 11.1, "Coarse Aggregate  (component 6)(kg in a m^3 mixture)": 884.9, "Age (day)": 28, "Concrete compressive strength(MPa, megapascals) ": 66.0},
{"Cement (component 1)(kg in a m^3 mixture)": 389.9, "Blast Furnace Slag (component 2)(kg in a m^3 mixture)": 189.0, "Fly Ash (component 3)(kg in a m^3 mixture)": 0.0, "Water  (component 4)(kg in a m^3 mixture)": 145.9, "Superplasticizer (component 5)(kg in a m^3 mixture)": 22.0, "Coarse Aggregate  (component 6)(kg in a m^3 mixture)": 944.7, "Age (day)": 28, "Concrete compressive strength(MPa, megapascals) ": 74.5},
{"Cement (component 1)(kg in a m^3 mixture)": 362.6, "Blast Furnace Slag (component 2)(kg in a m^3 mixture)": 189.0, "Fly Ash (component 3)(kg in a m^3 mixture)": 0.0, "Water  (component 4)(kg in a m^3 mixture)": 164.9, "Superplasticizer (component 5)(kg in a m^3 mixture)": 11.6, "Coarse Aggregate  (component 6)(kg in a m^3 mixture)": 944.7, "Age (day)": 28, "Concrete compressive strength(MPa, megapascals) ": 71.3},
{"Cement (component 1)(kg in a m^3 mixture)": 337.9, "Blast Furnace Slag (component 2)(kg in a m^3 mixture)": 189.0, "Fly Ash (component 3)(kg in a m^3 mixture)": 0.0, "Water  (component 4)(kg in a m^3 mixture)": 174.9, "Superplasticizer (component 5)(kg in a m^3 mixture)": 9.5, "Coarse Aggregate  (component 6)(kg in a m^3 mixture)": 944.7, "Age (day)": 28, "Concrete compressive strength(MPa, megapascals) ": 49.9},
{"Cement (component 1)(kg in a m^3 mixture)": 374.0, "Blast Furnace Slag (component 2)(kg in a m^3 mixture)": 189.2, "Fly Ash (component 3)(kg in a m^3 mixture)": 0.0, "Water  (component 4)(kg in a m^3 mixture)": 170.1, "Superplasticizer (component 5)(kg in a m^3 mixture)": 10.1, "Coarse Aggregate  (component 6)(kg in a m^3 mixture)": 926.1, "Age (day)": 56, "Concrete compressive strength(MPa, megapascals) ": 63.4},
{"Cement (component 1)(kg in a m^3 mixture)": 313.3, "Blast Furnace Slag (component 2)(kg in a m^3 mixture)": 262.2, "Fly Ash (component 3)(kg in a m^3 mixture)": 0.0, "Water  (component 4)(kg in a m^3 mixture)": 175.5, "Superplasticizer (component 5)(kg in a m^3 mixture)": 8.6, "Coarse Aggregate  (component 6)(kg in a m^3 mixture)": 1046.9, "Age (day)": 56, "Concrete compressive strength(MPa, megapascals) ": 64.9},
{"Cement (component 1)(kg in a m^3 mixture)": 425.0, "Blast Furnace Slag (component 2)(kg in a m^3 mixture)": 106.3, "Fly Ash (component 3)(kg in a m^3 mixture)": 0.0, "Water  (component 4)(kg in a m^3 mixture)": 153.5, "Superplasticizer (component 5)(kg in a m^3 mixture)": 16.5, "Coarse Aggregate  (component 6)(kg in a m^3 mixture)": 852.1, "Age (day)": 56, "Concrete compressive strength(MPa, megapascals) ": 64.3},
{"Cement (component 1)(kg in a m^3 mixture)": 425.0, "Blast Furnace Slag (component 2)(kg in a m^3 mixture)": 106.3, "Fly Ash (component 3)(kg in a m^3 mixture)": 0.0, "Water  (component 4)(kg in a m^3 mixture)": 151.4, "Superplasticizer (component 5)(kg in a m^3 mixture)": 18.6, "Coarse Aggregate  (component 6)(kg in a m^3 mixture)": 936.0, "Age (day)": 56, "Concrete compressive strength(MPa, megapascals) ": 64.9},
{"Cement (component 1)(kg in a m^3 mixture)": 375.0, "Blast Furnace Slag (component 2)(kg in a m^3 mixture)": 93.8, "Fly Ash (component 3)(kg in a m^3 mixture)": 0.0, "Water  (component 4)(kg in a m^3 mixture)": 126.6, "Superplasticizer (component 5)(kg in a m^3 mixture)": 23.4, "Coarse Aggregate  (component 6)(kg in a m^3 mixture)": 852.1, "Age (day)": 56, "Concrete compressive strength(MPa, megapascals) ": 60.2},
{"Cement (component 1)(kg in a m^3 mixture)": 475.0, "Blast Furnace Slag (component 2)(kg in a m^3 mixture)": 118.8, "Fly Ash (component 3)(kg in a m^3 mixture)": 0.0, "Water  (component 4)(kg in a m^3 mixture)": 181.1, "Superplasticizer (component 5)(kg in a m^3 mixture)": 8.9, "Coarse Aggregate  (component 6)(kg in a m^3 mixture)": 852.1, "Age (day)": 56, "Concrete compressive strength(MPa, megapascals) ": 72.3},
{"Cement (component 1)(kg in a m^3 mixture)": 469.0, "Blast Furnace Slag (component 2)(kg in a m^3 mixture)": 117.2, "Fly Ash (component 3)(kg in a m^3 mixture)": 0.0, "Water  (component 4)(kg in a m^3 mixture)": 137.8, "Superplasticizer (component 5)(kg in a m^3 mixture)": 32.2, "Coarse Aggregate  (component 6)(kg in a m^3 mixture)": 852.1, "Age (day)": 56, "Concrete compressive strength(MPa, megapascals) ": 69.3},
{"Cement (component 1)(kg in a m^3 mixture)": 425.0, "Blast Furnace Slag (component 2)(kg in a m^3 mixture)": 106.3, "Fly Ash (component 3)(kg in a m^3 mixture)": 0.0, "Water  (component 4)(kg in a m^3 mixture)": 153.5, "Superplasticizer (component 5)(kg in a m^3 mixture)": 16.5, "Coarse Aggregate  (component 6)(kg in a m^3 mixture)": 852.1, "Age (day)": 56, "Concrete compressive strength(MPa, megapascals) ": 64.3},
{"Cement (component 1)(kg in a m^3 mixture)": 388.6, "Blast Furnace Slag (component 2)(kg in a m^3 mixture)": 97.1, "Fly Ash (component 3)(kg in a m^3 mixture)": 0.0, "Water  (component 4)(kg in a m^3 mixture)": 157.9, "Superplasticizer (component 5)(kg in a m^3 mixture)": 12.1, "Coarse Aggregate  (component 6)(kg in a m^3 mixture)": 852.1, "Age (day)": 56, "Concrete compressive strength(MPa, megapascals) ": 55.2},
{"Cement (component 1)(kg in a m^3 mixture)": 531.3, "Blast Furnace Slag (component 2)(kg in a m^3 mixture)": 0.0, "Fly Ash (component 3)(kg in a m^3 mixture)": 0.0, "Water  (component 4)(kg in a m^3 mixture)": 141.8, "Superplasticizer (component 5)(kg in a m^3 mixture)": 28.2, "Coarse Aggregate  (component 6)(kg in a m^3 mixture)": 852.1, "Age (day)": 56, "Concrete compressive strength(MPa, megapascals) ": 58.8},
{"Cement (component 1)(kg in a m^3 mixture)": 425.0, "Blast Furnace Slag (component 2)(kg in a m^3 mixture)": 106.3, "Fly Ash (component 3)(kg in a m^3 mixture)": 0.0, "Water  (component 4)(kg in a m^3 mixture)": 153.5, "Superplasticizer (component 5)(kg in a m^3 mixture)": 16.5, "Coarse Aggregate  (component 6)(kg in a m^3 mixture)": 852.1, "Age (day)": 56, "Concrete compressive strength(MPa, megapascals) ": 64.3},
{"Cement (component 1)(kg in a m^3 mixture)": 318.8, "Blast Furnace Slag (component 2)(kg in a m^3 mixture)": 212.5, "Fly Ash (component 3)(kg in a m^3 mixture)": 0.0, "Water  (component 4)(kg in a m^3 mixture)": 155.7, "Superplasticizer (component 5)(kg in a m^3 mixture)": 14.3, "Coarse Aggregate  (component 6)(kg in a m^3 mixture)": 852.1, "Age (day)": 56, "Concrete compressive strength(MPa, megapascals) ": 66.1},
{"Cement (component 1)(kg in a m^3 mixture)": 401.8, "Blast Furnace Slag (component 2)(kg in a m^3 mixture)": 94.7, "Fly Ash (component 3)(kg in a m^3 mixture)": 0.0, "Water  (component 4)(kg in a m^3 mixture)": 147.4, "Superplasticizer (component 5)(kg in a m^3 mixture)": 11.4, "Coarse Aggregate  (component 6)(kg in a m^3 mixture)": 946.8, "Age (day)": 56, "Concrete compressive strength(MPa, megapascals) ": 73.7},
{"Cement (component 1)(kg in a m^3 mixture)": 362.6, "Blast Furnace Slag (component 2)(kg in a m^3 mixture)": 189.0, "Fly Ash (component 3)(kg in a m^3 mixture)": 0.0, "Water  (component 4)(kg in a m^3 mixture)": 164.9, "Superplasticizer (component 5)(kg in a m^3 mixture)": 11.6, "Coarse Aggregate  (component 6)(kg in a m^3 mixture)": 944.7, "Age (day)": 56, "Concrete compressive strength(MPa, megapascals) ": 77.3},
{"Cement (component 1)(kg in a m^3 mixture)": 323.7, "Blast Furnace Slag (component 2)(kg in a m^3 mixture)": 282.8, "Fly Ash (component 3)(kg in a m^3 mixture)": 0.0, "Water  (component 4)(kg in a m^3 mixture)": 183.8, "Superplasticizer (component 5)(kg in a m^3 mixture)": 10.3, "Coarse Aggregate  (component 6)(kg in a m^3 mixture)": 942.7, "Age (day)": 56, "Concrete compressive strength(MPa, megapascals) ": 80.2},
{"Cement (component 1)(kg in a m^3 mixture)": 379.5, "Blast Furnace Slag (component 2)(kg in a m^3 mixture)": 151.2, "Fly Ash (component 3)(kg in a m^3 mixture)": 0.0, "Water  (component 4)(kg in a m^3 mixture)": 153.9, "Superplasticizer (component 5)(kg in a m^3 mixture)": 15.9, "Coarse Aggregate  (component 6)(kg in a m^3 mixture)": 1134.3, "Age (day)": 56, "Concrete compressive strength(MPa, megapascals) ": 54.9},
{"Cement (component 1)(kg in a m^3 mixture)": 362.6, "Blast Furnace Slag (component 2)(kg in a m^3 mixture)": 189.0, "Fly Ash (component 3)(kg in a m^3 mixture)": 0.0, "Water  (component 4)(kg in a m^3 mixture)": 164.9, "Superplasticizer (component 5)(kg in a m^3 mixture)": 11.6, "Coarse Aggregate  (component 6)(kg in a m^3 mixture)": 944.7, "Age (day)": 56, "Concrete compressive strength(MPa, megapascals) ": 77.3},
{"Cement (component 1)(kg in a m^3 mixture)": 286.3, "Blast Furnace Slag (component 2)(kg in a m^3 mixture)": 200.9, "Fly Ash (component 3)(kg in a m^3 mixture)": 0.0, "Water  (component 4)(kg in a m^3 mixture)": 144.7, "Superplasticizer (component 5)(kg in a m^3 mixture)": 11.2, "Coarse Aggregate  (component 6)(kg in a m^3 mixture)": 1004.6, "Age (day)": 56, "Concrete compressive strength(MPa, megapascals) ": 72.99},
{"Cement (component 1)(kg in a m^3 mixture)": 362.6, "Blast Furnace Slag (component 2)(kg in a m^3 mixture)": 189.0, "Fly Ash (component 3)(kg in a m^3 mixture)": 0.0, "Water  (component 4)(kg in a m^3 mixture)": 164.9, "Superplasticizer (component 5)(kg in a m^3 mixture)": 11.6, "Coarse Aggregate  (component 6)(kg in a m^3 mixture)": 944.7, "Age (day)": 56, "Concrete compressive strength(MPa, megapascals) ": 77.3},
{"Cement (component 1)(kg in a m^3 mixture)": 439.0, "Blast Furnace Slag (component 2)(kg in a m^3 mixture)": 177.0, "Fly Ash (component 3)(kg in a m^3 mixture)": 0.0, "Water  (component 4)(kg in a m^3 mixture)": 186.0, "Superplasticizer (component 5)(kg in a m^3 mixture)": 11.1, "Coarse Aggregate  (component 6)(kg in a m^3 mixture)": 884.9, "Age (day)": 56, "Concrete compressive strength(MPa, megapascals) ": 71.7},
{"Cement (component 1)(kg in a m^3 mixture)": 389.9, "Blast Furnace Slag (component 2)(kg in a m^3 mixture)": 189.0, "Fly Ash (component 3)(kg in a m^3 mixture)": 0.0, "Water  (component 4)(kg in a m^3 mixture)": 145.9, "Superplasticizer (component 5)(kg in a m^3 mixture)": 22.0, "Coarse Aggregate  (component 6)(kg in a m^3 mixture)": 944.7, "Age (day)": 56, "Concrete compressive strength(MPa, megapascals) ": 79.4},
{"Cement (component 1)(kg in a m^3 mixture)": 362.6, "Blast Furnace Slag (component 2)(kg in a m^3 mixture)": 189.0, "Fly Ash (component 3)(kg in a m^3 mixture)": 0.0, "Water  (component 4)(kg in a m^3 mixture)": 164.9, "Superplasticizer (component 5)(kg in a m^3 mixture)": 11.6, "Coarse Aggregate  (component 6)(kg in a m^3 mixture)": 944.7, "Age (day)": 56, "Concrete compressive strength(MPa, megapascals) ": 77.3},
{"Cement (component 1)(kg in a m^3 mixture)": 337.9, "Blast Furnace Slag (component 2)(kg in a m^3 mixture)": 189.0, "Fly Ash (component 3)(kg in a m^3 mixture)": 0.0, "Water  (component 4)(kg in a m^3 mixture)": 174.9, "Superplasticizer (component 5)(kg in a m^3 mixture)": 9.5, "Coarse Aggregate  (component 6)(kg in a m^3 mixture)": 944.7, "Age (day)": 56, "Concrete compressive strength(MPa, megapascals) ": 59.89},
{"Cement (component 1)(kg in a m^3 mixture)": 374.0, "Blast Furnace Slag (component 2)(kg in a m^3 mixture)": 189.2, "Fly Ash (component 3)(kg in a m^3 mixture)": 0.0, "Water  (component 4)(kg in a m^3 mixture)": 170.1, "Superplasticizer (component 5)(kg in a m^3 mixture)": 10.1, "Coarse Aggregate  (component 6)(kg in a m^3 mixture)": 926.1, "Age (day)": 91, "Concrete compressive strength(MPa, megapascals) ": 64.9},
{"Cement (component 1)(kg in a m^3 mixture)": 313.3, "Blast Furnace Slag (component 2)(kg in a m^3 mixture)": 262.2, "Fly Ash (component 3)(kg in a m^3 mixture)": 0.0, "Water  (component 4)(kg in a m^3 mixture)": 175.5, "Superplasticizer (component 5)(kg in a m^3 mixture)": 8.6, "Coarse Aggregate  (component 6)(kg in a m^3 mixture)": 1046.9, "Age (day)": 91, "Concrete compressive strength(MPa, megapascals) ": 66.6},
{"Cement (component 1)(kg in a m^3 mixture)": 425.0, "Blast Furnace Slag (component 2)(kg in a m^3 mixture)": 106.3, "Fly Ash (component 3)(kg in a m^3 mixture)": 0.0, "Water  (component 4)(kg in a m^3 mixture)": 153.5, "Superplasticizer (component 5)(kg in a m^3 mixture)": 16.5, "Coarse Aggregate  (component 6)(kg in a m^3 mixture)": 852.1, "Age (day)": 91, "Concrete compressive strength(MPa, megapascals) ": 65.2},
{"Cement (component 1)(kg in a m^3 mixture)": 425.0, "Blast Furnace Slag (component 2)(kg in a m^3 mixture)": 106.3, "Fly Ash (component 3)(kg in a m^3 mixture)": 0.0, "Water  (component 4)(kg in a m^3 mixture)": 151.4, "Superplasticizer (component 5)(kg in a m^3 mixture)": 18.6, "Coarse Aggregate  (component 6)(kg in a m^3 mixture)": 936.0, "Age (day)": 91, "Concrete compressive strength(MPa, megapascals) ": 66.7},
{"Cement (component 1)(kg in a m^3 mixture)": 375.0, "Blast Furnace Slag (component 2)(kg in a m^3 mixture)": 93.8, "Fly Ash (component 3)(kg in a m^3 mixture)": 0.0, "Water  (component 4)(kg in a m^3 mixture)": 126.6, "Superplasticizer (component 5)(kg in a m^3 mixture)": 23.4, "Coarse Aggregate  (component 6)(kg in a m^3 mixture)": 852.1, "Age (day)": 91, "Concrete compressive strength(MPa, megapascals) ": 62.5},
{"Cement (component 1)(kg in a m^3 mixture)": 475.0, "Blast Furnace Slag (component 2)(kg in a m^3 mixture)": 118.8, "Fly Ash (component 3)(kg in a m^3 mixture)": 0.0, "Water  (component 4)(kg in a m^3 mixture)": 181.1, "Superplasticizer (component 5)(kg in a m^3 mixture)": 8.9, "Coarse Aggregate  (component 6)(kg in a m^3 mixture)": 852.1, "Age (day)": 91, "Concrete compressive strength(MPa, megapascals) ": 74.19},
{"Cement (component 1)(kg in a m^3 mixture)": 469.0, "Blast Furnace Slag (component 2)(kg in a m^3 mixture)": 117.2, "Fly Ash (component 3)(kg in a m^3 mixture)": 0.0, "Water  (component 4)(kg in a m^3 mixture)": 137.8, "Superplasticizer (component 5)(kg in a m^3 mixture)": 32.2, "Coarse Aggregate  (component 6)(kg in a m^3 mixture)": 852.1, "Age (day)": 91, "Concrete compressive strength(MPa, megapascals) ": 70.7},
{"Cement (component 1)(kg in a m^3 mixture)": 425.0, "Blast Furnace Slag (component 2)(kg in a m^3 mixture)": 106.3, "Fly Ash (component 3)(kg in a m^3 mixture)": 0.0, "Water  (component 4)(kg in a m^3 mixture)": 153.5, "Superplasticizer (component 5)(kg in a m^3 mixture)": 16.5, "Coarse Aggregate  (component 6)(kg in a m^3 mixture)": 852.1, "Age (day)": 91, "Concrete compressive strength(MPa, megapascals) ": 65.2},
{"Cement (component 1)(kg in a m^3 mixture)": 388.6, "Blast Furnace Slag (component 2)(kg in a m^3 mixture)": 97.1, "Fly Ash (component 3)(kg in a m^3 mixture)": 0.0, "Water  (component 4)(kg in a m^3 mixture)": 157.9, "Superplasticizer (component 5)(kg in a m^3 mixture)": 12.1, "Coarse Aggregate  (component 6)(kg in a m^3 mixture)": 852.1, "Age (day)": 91, "Concrete compressive strength(MPa, megapascals) ": 57.6},
{"Cement (component 1)(kg in a m^3 mixture)": 531.3, "Blast Furnace Slag (component 2)(kg in a m^3 mixture)": 0.0, "Fly Ash (component 3)(kg in a m^3 mixture)": 0.0, "Water  (component 4)(kg in a m^3 mixture)": 141.8, "Superplasticizer (component 5)(kg in a m^3 mixture)": 28.2, "Coarse Aggregate  (component 6)(kg in a m^3 mixture)": 852.1, "Age (day)": 91, "Concrete compressive strength(MPa, megapascals) ": 59.2},
{"Cement (component 1)(kg in a m^3 mixture)": 425.0, "Blast Furnace Slag (component 2)(kg in a m^3 mixture)": 106.3, "Fly Ash (component 3)(kg in a m^3 mixture)": 0.0, "Water  (component 4)(kg in a m^3 mixture)": 153.5, "Superplasticizer (component 5)(kg in a m^3 mixture)": 16.5, "Coarse Aggregate  (component 6)(kg in a m^3 mixture)": 852.1, "Age (day)": 91, "Concrete compressive strength(MPa, megapascals) ": 65.2},
{"Cement (component 1)(kg in a m^3 mixture)": 318.8, "Blast Furnace Slag (component 2)(kg in a m^3 mixture)": 212.5, "Fly Ash (component 3)(kg in a m^3 mixture)": 0.0, "Water  (component 4)(kg in a m^3 mixture)": 155.7, "Superplasticizer (component 5)(kg in a m^3 mixture)": 14.3, "Coarse Aggregate  (component 6)(kg in a m^3 mixture)": 852.1, "Age (day)": 91, "Concrete compressive strength(MPa, megapascals) ": 68.1},
{"Cement (component 1)(kg in a m^3 mixture)": 401.8, "Blast Furnace Slag (component 2)(kg in a m^3 mixture)": 94.7, "Fly Ash (component 3)(kg in a m^3 mixture)": 0.0, "Water  (component 4)(kg in a m^3 mixture)": 147.4, "Superplasticizer (component 5)(kg in a m^3 mixture)": 11.4, "Coarse Aggregate  (component 6)(kg in a m^3 mixture)": 946.8, "Age (day)": 91, "Concrete compressive strength(MPa, megapascals) ": 75.5},
{"Cement (component 1)(kg in a m^3 mixture)": 362.6, "Blast Furnace Slag (component 2)(kg in a m^3 mixture)": 189.0, "Fly Ash (component 3)(kg in a m^3 mixture)": 0.0, "Water  (component 4)(kg in a m^3 mixture)": 164.9, "Superplasticizer (component 5)(kg in a m^3 mixture)": 11.6, "Coarse Aggregate  (component 6)(kg in a m^3 mixture)": 944.7, "Age (day)": 91, "Concrete compressive strength(MPa, megapascals) ": 79.3},
{"Cement (component 1)(kg in a m^3 mixture)": 379.5, "Blast Furnace Slag (component 2)(kg in a m^3 mixture)": 151.2, "Fly Ash (component 3)(kg in a m^3 mixture)": 0.0, "Water  (component 4)(kg in a m^3 mixture)": 153.9, "Superplasticizer (component 5)(kg in a m^3 mixture)": 15.9, "Coarse Aggregate  (component 6)(kg in a m^3 mixture)": 1134.3, "Age (day)": 91, "Concrete compressive strength(MPa, megapascals) ": 56.5},
{"Cement (component 1)(kg in a m^3 mixture)": 362.6, "Blast Furnace Slag (component 2)(kg in a m^3 mixture)": 189.0, "Fly Ash (component 3)(kg in a m^3 mixture)": 0.0, "Water  (component 4)(kg in a m^3 mixture)": 164.9, "Superplasticizer (component 5)(kg in a m^3 mixture)": 11.6, "Coarse Aggregate  (component 6)(kg in a m^3 mixture)": 944.7, "Age (day)": 91, "Concrete compressive strength(MPa, megapascals) ": 79.3},
{"Cement (component 1)(kg in a m^3 mixture)": 286.3, "Blast Furnace Slag (component 2)(kg in a m^3 mixture)": 200.9, "Fly Ash (component 3)(kg in a m^3 mixture)": 0.0, "Water  (component 4)(kg in a m^3 mixture)": 144.7, "Superplasticizer (component 5)(kg in a m^3 mixture)": 11.2, "Coarse Aggregate  (component 6)(kg in a m^3 mixture)": 1004.6, "Age (day)": 91, "Concrete compressive strength(MPa, megapascals) ": 76.8},
{"Cement (component 1)(kg in a m^3 mixture)": 362.6, "Blast Furnace Slag (component 2)(kg in a m^3 mixture)": 189.0, "Fly Ash (component 3)(kg in a m^3 mixture)": 0.0, "Water  (component 4)(kg in a m^3 mixture)": 164.9, "Superplasticizer (component 5)(kg in a m^3 mixture)": 11.6, "Coarse Aggregate  (component 6)(kg in a m^3 mixture)": 944.7, "Age (day)": 91, "Concrete compressive strength(MPa, megapascals) ": 79.3},
{"Cement (component 1)(kg in a m^3 mixture)": 439.0, "Blast Furnace Slag (component 2)(kg in a m^3 mixture)": 177.0, "Fly Ash (component 3)(kg in a m^3 mixture)": 0.0, "Water  (component 4)(kg in a m^3 mixture)": 186.0, "Superplasticizer (component 5)(kg in a m^3 mixture)": 11.1, "Coarse Aggregate  (component 6)(kg in a m^3 mixture)": 884.9, "Age (day)": 91, "Concrete compressive strength(MPa, megapascals) ": 73.3},
{"Cement (component 1)(kg in a m^3 mixture)": 389.9, "Blast Furnace Slag (component 2)(kg in a m^3 mixture)": 189.0, "Fly Ash (component 3)(kg in a m^3 mixture)": 0.0, "Water  (component 4)(kg in a m^3 mixture)": 145.9, "Superplasticizer (component 5)(kg in a m^3 mixture)": 22.0, "Coarse Aggregate  (component 6)(kg in a m^3 mixture)": 944.7, "Age (day)": 91, "Concrete compressive strength(MPa, megapascals) ": 82.6},
{"Cement (component 1)(kg in a m^3 mixture)": 362.6, "Blast Furnace Slag (component 2)(kg in a m^3 mixture)": 189.0, "Fly Ash (component 3)(kg in a m^3 mixture)": 0.0, "Water  (component 4)(kg in a m^3 mixture)": 164.9, "Superplasticizer (component 5)(kg in a m^3 mixture)": 11.6, "Coarse Aggregate  (component 6)(kg in a m^3 mixture)": 944.7, "Age (day)": 91, "Concrete compressive strength(MPa, megapascals) ": 79.3},
{"Cement (component 1)(kg in a m^3 mixture)": 337.9, "Blast Furnace Slag (component 2)(kg in a m^3 mixture)": 189.0, "Fly Ash (component 3)(kg in a m^3 mixture)": 0.0, "Water  (component 4)(kg in a m^3 mixture)": 174.9, "Superplasticizer (component 5)(kg in a m^3 mixture)": 9.5, "Coarse Aggregate  (component 6)(kg in a m^3 mixture)": 944.7, "Age (day)": 91, "Concrete compressive strength(MPa, megapascals) ": 67.8},
{"Cement (component 1)(kg in a m^3 mixture)": 222.4, "Blast Furnace Slag (component 2)(kg in a m^3 mixture)": 0.0, "Fly Ash (component 3)(kg in a m^3 mixture)": 96.7, "Water  (component 4)(kg in a m^3 mixture)": 189.3, "Superplasticizer (component 5)(kg in a m^3 mixture)": 4.5, "Coarse Aggregate  (component 6)(kg in a m^3 mixture)": 967.1, "Age (day)": 3, "Concrete compressive strength(MPa, megapascals) ": 11.58},
{"Cement (component 1)(kg in a m^3 mixture)": 222.4, "Blast Furnace Slag (component 2)(kg in a m^3 mixture)": 0.0, "Fly Ash (component 3)(kg in a m^3 mixture)": 96.7, "Water  (component 4)(kg in a m^3 mixture)": 189.3, "Superplasticizer (component 5)(kg in a m^3 mixture)": 4.5, "Coarse Aggregate  (component 6)(kg in a m^3 mixture)": 967.1, "Age (day)": 14, "Concrete compressive strength(MPa, megapascals) ": 24.45},
{"Cement (component 1)(kg in a m^3 mixture)": 222.4, "Blast Furnace Slag (component 2)(kg in a m^3 mixture)": 0.0, "Fly Ash (component 3)(kg in a m^3 mixture)": 96.7, "Water  (component 4)(kg in a m^3 mixture)": 189.3, "Superplasticizer (component 5)(kg in a m^3 mixture)": 4.5, "Coarse Aggregate  (component 6)(kg in a m^3 mixture)": 967.1, "Age (day)": 28, "Concrete compressive strength(MPa, megapascals) ": 24.89},
{"Cement (component 1)(kg in a m^3 mixture)": 222.4, "Blast Furnace Slag (component 2)(kg in a m^3 mixture)": 0.0, "Fly Ash (component 3)(kg in a m^3 mixture)": 96.7, "Water  (component 4)(kg in a m^3 mixture)": 189.3, "Superplasticizer (component 5)(kg in a m^3 mixture)": 4.5, "Coarse Aggregate  (component 6)(kg in a m^3 mixture)": 967.1, "Age (day)": 56, "Concrete compressive strength(MPa, megapascals) ": 29.45},
{"Cement (component 1)(kg in a m^3 mixture)": 222.4, "Blast Furnace Slag (component 2)(kg in a m^3 mixture)": 0.0, "Fly Ash (component 3)(kg in a m^3 mixture)": 96.7, "Water  (component 4)(kg in a m^3 mixture)": 189.3, "Superplasticizer (component 5)(kg in a m^3 mixture)": 4.5, "Coarse Aggregate  (component 6)(kg in a m^3 mixture)": 967.1, "Age (day)": 100, "Concrete compressive strength(MPa, megapascals) ": 40.71},
{"Cement (component 1)(kg in a m^3 mixture)": 233.8, "Blast Furnace Slag (component 2)(kg in a m^3 mixture)": 0.0, "Fly Ash (component 3)(kg in a m^3 mixture)": 94.6, "Water  (component 4)(kg in a m^3 mixture)": 197.9, "Superplasticizer (component 5)(kg in a m^3 mixture)": 4.6, "Coarse Aggregate  (component 6)(kg in a m^3 mixture)": 947.0, "Age (day)": 3, "Concrete compressive strength(MPa, megapascals) ": 10.38},
